Repository: kevjidji/Genetic-Material-Framework

# Genetic-Material-Framework
An implementation of the framework from the paper Design of Lightweight BCC High-Entropy Alloys with Enhanced Hydrogen Storage Using a Machine Learning-driven Genetic Algorithm.

File: data/delta_h.csv
Composition,Delta_H,Pressure,Temperature
Zr.9Ti.1Cr.55Fe1.45,1.03,2,10
ZrMn2Fe1.2,6.8,3,25
Ti.9Fe.9B.2,7.6,14,27
MgNi0.5Cu0.5,8,,
ZrMn1.53Fe1.27,9,4,23
Zr.7Ti.3MnFe,10,2,23
Zr.8Ti.2MnFe,11,1,23
ZrMn2Fe.8,12.7,0.7,23
ZrMn1.22Fe1.11,13,1,23
ZrMn1.11Fe1.22,13.3,5,100
Zr.7Ti.3Mn2Fe.8,14,2.6,25
CeNi5,14.2,50,25
ZrMn2.6Fe.2,15,0.12,100
Ti.9Zr.3Mn1.3Cu.05Mo.05V.2Cr.2,15.2,0.06,20
Ti.9Zr.15Mn1.6Cr.2V.2,15.4,7,25
ZrMn3.8,17,0.7,30
Pd.927Ir.073,17,0.6,25
ZrMnFe.7Co.3,17.6,4,30
ZrMn2.8,18.4,0.4,23
ZrMn2Ni.8,18.6,3,23
ZrCrFe1.8,19,6,23
Er6Fe23,19,2,0
ZrMn2Co.8,19.3,3.5,23
PrNi2.5Cu2.5,19.3,25,23
TiCrMn,19.6,190,40
TiCr1.8,19.7,20,-32
ZrCrFeCo.8,20,10,0
Ti1.2Cr1.9Mn.1,20.1,19.4,-10
TiCr1.8,20.2,40,-20
ZrMnFe,20.4,,
PrNi4.5Fe.5,20.5,6,23
Ce0.8La0.2Ni5,20.8,74,60
TiCrMn.85Fe.3V.15,20.9,6,20
ZrCrFeNi.8,21,8,0
ZrFe1.4Cr,21,1,23
Ce.8La.2Ni4.7Cu0.3,21,18,23
Pd.825Ni.1Rh.075,21.4,6.3,30
CeNi4.5Al.5,21.6,9,23
NdNi5,21.6,20,20
Ti.95Zr.05Cr1.2Mn.8,21.9,5.5,20
Zr.7Ti.3Cr.6Fe1.4,22,7,23
ZrMo2,22,0.4,-78
CeNi5,22.2,80,23
Ce.6La.4Ni5,22.3,28,25
YNi4.5Al.5,22.4,20,20
Ti0.9Zr.1MnCr.9V.1,22.5,24,30
Ce.5La.5Ni2.5Cu2.5,22.9,2.2,23
ZrFe1.5Cr,23,1.5,23
ZrMn2.8Fe.4,23,0.12,100
TiCr2,23,40,20
Ti.9Zr.2Mn1.6Ni.2(VFe).2,23.2,3.6,25
LaNi6.37Mn0.33,23.2,2,20
Ti.98Zr.02V.43Fe.09Cr.05Mn1.5,23.3,20,20
Ce.8La.2Ni5,23.8,30,23
ErNi3,23.8,1.2,-40
CePtAl,24,1.2,22
Pd.9Rh.1,24,1.03,25
HoNi4.5Al.5,24.1,22,0
ZrFe1.5Cr.5,24.3,5.5,50
YNi4.25Al.75,24.3,6,21
Ho6Fe23,24.3,0.3,0
TiMn2,24.6,20,0
CeNi4.25Mn.75,24.7,1.1,23
Pd.88Pt.06Rh.06,24.8,0.3,0
Ho.8Zr.2Co2,25,0.2,50
Ce0.7La0.7Ni5,25,11,20
Ti.8Zr.2Mn1.5Fe.5,25.4,11,30
CeNi4.5Mn.5,25.4,7,23
ErNi4.5Al.5,25.4,25,0
Pd.75Rh.25,25.4,5,0
Ti.9Zr.2Mn1.4Cr.4(VFe).2,25.5,3,25
Ti1.2CrMn,25.5,5.7,-10
Zr(Fe.75Cr.25)2,25.6,3,45
ZrFe1.5Cr.5,25.6,5,20
NdNi4.8Sn.2,25.7,6.5,20
(Y.5Ca.5)(MgCa)Ni9,25.8,2,-10
Pd.942Ir.058,25.9,0.35,25
Ti.9Zr.2Mn1.8V.2,26,3,25
EuNi5,26,1.3,25
LaNi5.5Mn0.1Al0.05,26,1.6,20
MgNi0.5Co0.5,26,,
NdNi5,26.3,13,23
NdNi4.6Sn.4,26.4,1.4,20
PrNi5,26.4,20,20
Mg1.75Ni,26.6,4.5,300
Mg1.75Ni,26.6,4.5,300
TiFe,26.7,11,51
Ti.9Zr.2Mn1.4Cr.4V.2,26.7,1.9,25
LaNi5.2Mn0.05Al0.05,26.8,1.3,20
TbNi4.5Al.5,26.9,10,20
Ti.8Zr.2Mn1.5Cu.5,27,3,30
Zr.5Ti.5CrFe,27,4,23
ZrMn2Cu.8,27,0.06,50
Zr.8Ti.2Cr.6Fe1.4,27,3,23
ZrCr.6Fe1.4,27,0.8,23
TiFe.9Mn.1,27.2,30,100
Pd.952Ti.048,27.2,2.3,100
Ti.98Zr.02Mn1.5V.43Fe.09Cr.05,27.4,9,20
Pd.9Pt.1,27.4,2,25
Ti.8Zr.2Mn1.5Cr.5,27.5,10,30
ZrMoCr,27.6,0.2,25
NdNi5,27.8,18,30
TiMn1.5,27.9,1.8,0
NdNi4.9Sn.1,27.9,10,20
NdNi5,27.9,16,20
Ti.8Zr.2Mn.8Cr1.0Fe.2,28,12,20
ZrCrFeCu.8,28,3,23
NdNi5,28,,
Pd.95Rh.05,28,0.21,25
TiFe,28.1,5.2,30
Pd.9Ni.05Rh.05,28.4,0.7,30
Pd.8Rh.2,28.4,4.8,30
LaNi5,28.5,0.06,-55
YCo5,28.5,10,0
Ti.46Fe.45V.05Mn.05,28.6,2,22
TiMn1.5,28.7,7,20
TiV1.4Ni.6,28.8,0.4,60
Ti.9Zr.1Fe,28.9,3.3,30
Ti.8Zr.2Mn1.2Cr.8,28.9,5,20
Ti.8Zr.2Mn1.4V.2Cr.4,29,9,20
Ti.8Zr.2Mn1.8Mo.2,29,4,20
GdFe2,29,1,292
CeCo5,29,6,50
LaNi4.9Mn0.1,29,1.5,35
La0.4Pr0.6Co5,29,17,20
PrNi5,29,10,20
Pd.95Pt.05,29,0.3,25
Mg1.5Ni,29.1,3.7,300
ZrCrFe1.6,29.1,2.5,30
Ti.9Zr.2Mn1.8(VFe).2,29.1,3,25
LaNi5,29.1,1.7,20
Mg1.5Ni,29.1,3.7,300
ZrMn3,29.2,0.6,50
Pd.9Rh.1,29.2,0.58,30
TiFe.95Mn.05,29.3,9,50
Zr.6Ho.4Co2,29.3,2,50
ZrMn2Fe.8,29.3,2,30
ZrMn1.11Fe1.22,29.4,2,30
LaNi4.8Sn.2,29.4,0.8,25
TiFe.9Mn.1,29.5,2.6,25
LaNi5,29.5,1.5,21
Er2Co7,29.6,8,50
Pd.95Cr.05,29.6,0.26,30
Zr.76Ti.24Ni1.16Mn.63V.14Fe.18,29.7,5,30
TiCr2,29.7,2,-40
LaNi4.7Al.3,29.7,1.2,50
LaNi5,29.7,0.5,0
V.855Cr.145,29.7,50,50
ZrFeMo,29.8,0.6,30
Pd.9Co.1,29.8,4,80
ZrFe1.4Cr.6,29.9,3,20
TiFe.9Al.1,30,1.2,25
Ti.9Zr.2Mn1.6Cr.2(VFe).2,30,7,25
Zr.7Ti.3CrFe,30,0.8,23
Zr.8Ti.2FeMn,30,1.6,30
SmCo5,30,5,25
LaCaMgNi6Al.3,30,0.4,20
LaCaMgNi6Al3,30,0.4,20
LaNi5,30.1,2.4,21
LaNi5,30.1,0.1,-40
LaNi5,30.2,1.7,25
TiFe.8Be.2,30.5,0.7,21
TiFe.9Cr.1,30.5,20,150
Ti.8Zr.2Mn1.2V.2Cr.6,30.5,2.2,20
Ti.8Zr.2Mn1.6V.2Cr.2,30.5,2,20
PrNi5,30.5,8,23
TiFe.9Co.1,30.6,5,50
Pd.972Ir.028,30.7,0.1,25
Pd.90Pt.10,30.7,3,80
Pd.92Pt.08,30.7,1.8,80
LaNi5,30.8,1.8,25
Pd.975Mo.025,30.8,0.16,30
Pd.98V.02,30.8,0.1,25
YCo2,31,,
ZrFeMn,31,10,150
ZrMn1.22Fe1.14,31,2,40
GdCo2,31,,
Pd.85Rh.15,31,2.7,50
Mg2Ni,31.3,3.7,300
Mg2Ni,31.3,3.7,300
Ti.9Zr.2Mn1.6Ni.2V.2,31.7,2.7,25
Ti.96Zr.04Fe.95Nb.04,31.8,1.4,30
LaNi5,31.8,1,15
CaNi5,31.9,0.5,25
ZrCrFeMn.8,32,0.6,23
ZrMn2.5,32,0.07,50
LaNi4.6Cu0.3Mn0.1,32,1,35
LaNi4.95Sn.05,32,14,100
LaNi4.9Sn0.1,32,2.1,35
LaNi2Cu3,32,1.1,35
LuCo3,32,5.9,20
ZrFe1.5V.5,32.2,0.25,50
CaNi5,32.2,0.33,20
YCo5,32.2,28,31
Er6Mn23,32.3,,
LaCaMgNi6Mn.3,32.3,1,20
LaCaMgNi6Mn3,32.3,1.3,20
ErNi4Al,32.4,2.1,0
La.8Ce.2Ni4.8Sn.25,32.4,1.1,25
Pd.9Rh.1,32.4,0.6,50
Pd.925Rh.075,32.4,0.3,30
Pd.95Ni.025Rh.025,32.6,0.32,50
TiMn1.3Fe.11,32.7,6,24
GdNi4.5Al.5,32.7,7,20
LaNi4.8Sn.2,32.8,0.47,25
La0.75Ce0.25Ni4Cu0.9Al0.1,32.9,1,22
ZrMn1.2Fe0.4,33,0.4,50
Ho.6Zr.4Co2,33,0.2,50
Zr.79Ti.21MnFe1.02,33,1.5,30
LaNi4.9Al0.1,33,1.5,35
LaNi3Cu2,33,1.8,35
LaCaMgNi9,33,2.5,20
LaCaMgNi9,33,2.5,20
Pd.95Pt.05,33,0.17,30
TiV1.6Ni.4,33.2,1,120
Pr2Co7,33.3,10,100
CaTiMgNi9,33.4,1,20
CaTiMgNi9,33.4,1.1,20
LaNi4.4B.6,33.5,0.3,25
LaNi4.8Sn0.2,33.5,1.1,35
La0.75Ce0.25Ni4Cu0.8Al0.2,33.5,0.7,22
ZrMn2.7,33.6,3,100
Gd3Ni6Al2,33.6,5.6,300
LaNi4.75Al0.25,33.7,1.2,35
TbNi4Al,33.7,0.9,20
LaNi4.7Si.3,33.8,1,25
CaNi5,33.9,0.7,25
LaNi4Cu,33.9,4,60
ZrCrFe1.2,34,7,120
LaNi4.6Ge0.4,34,8,100
LaNi4.7Al.3,34,0.42,25
LaNi4Cr,34,0.04,25
La0.8Ce0.2Co5,34,0.18,20
Ti.23Mn.36V.41,34,4,40
LaNi4.6Si0.4,34.2,12,100
La0.75Pr0.25Ni4.5Cu0.3Al0.2,34.2,0.8,22
Pd.95Rh.05,34.2,0.13,30
ZrCo1.5V.5,34.3,1.5,50
LaNi4.6Ge.4,34.3,0.78,30
PrCo5,34.3,13.5,100
LaNi4Fe,34.5,0.11,40
Ho6Mn23,34.6,,
Pd.95Sb.05,34.6,0.07,100
TiFe.7Mn.2,34.7,1.4,40
LaNi4.4Zn.6,34.8,0.3,20
LaNi4.7Al0.3,34.9,0.7,20
SmCo5,34.9,3.2,20
Ti.8Zr.2Mn1.7V.2Mo.1,35,1,14
Zr2Ni5,35,0.8,60
CaNi3,35,0.4,20
ErAg,35.2,0.01,790
TiV1.8Ni.2,35.3,0.08,90
La.5Ca1.5MgNi9,35.4,0.7,20
LaNi3Cr0.5Cu1.5,35.5,0.62,22
TiFe.9Ni.1,35.6,1.8,50
LaNi4.6Si.4,35.6,0.67,30
MgYNi4,35.8,4,40
HoNi4Al,35.9,4,60
ZrCrFe,36,2,51
ZrFe1.6Al.4,36,10,24
ZrMn2,36,3,210
HoCo3,36,6,100
Pd.975Rh.025,36,0.06,30
LaNi4Fe0.5Cu0.5,36.1,0.48,22
LaNi4.7Mn0.3,36.2,0.9,20
LaNi4.6Al.4,36.4,0.64,48
LaNi4.5Si.5,36.5,0.5,25
Ho2Co7,36.7,5,50
LaNi2FeCu2,36.9,0.55,22
Ce0.8Pr0.2Co5,37,1.42,20
LaNi3FeCu,37.2,0.33,22
ZrMn2,37.4,0.01,50
Pd.95Sc.05,37.4,0.04,50
Pd.96Pt.04,37.4,0.4,80
CaNi5,37.7,0.5,25
Pd.95Bi.05,37.8,0.16,100
ZrCr2Ni.8,37.9,1,100
La0.2Pr0.8Co5,38,0.23,20
La0.4Ce0.6Co5,38,0.65,20
La0.8Pr0.2Co5,38,0.11,20
ErCo3,38,10,100
Y2Co7,38,0.25,20
CeCo3,38.1,0.2,50
CeCo3,38.1,0.3,79
LaNi4.6Sn0.4,38.2,4,100
La.8Ce.2Ni4.25Co.5Sn.25,38.2,0.8,25
Pd.95Co.05,38.2,0.6,81
La0.75Ce0.25Ni4Cu0.9Ti0.1,38.4,1.1,22
ZrMo2,38.5,,
Ce0.4Pr0.6Co5,38.5,1,20
Ce0.6Pr0.4Co5,38.5,1.26,20
LaNi4.6Sn.4,38.5,0.08,20
LaNi4.5Al.5,38.6,0.6,60
Ti.5Zr.5V.5Ni1.3Zr.2,38.8,,
ZrMn1.8,38.8,0.1,50
LaNi4.65Mn0.2Al0.15,38.8,0.6,20
Ti.5Zr.5Mn1.2Fe.3,39,1.5,120
Ce0.2Pr0.8Co5,39,0.23,20
CeCo5,39,1.45,20
LaNi4.5Mn0.3Al0.3,39.3,0.2,35
LaNi4.6Mn.4,39.4,0.15,25
Y4.3Sc.7Si2.6Ge.4,39.4,1.5,426
Y5Si3C.5,39.5,,
Lu6Fe23,39.7,2,0
ErNi3.5Al1.5,39.8,2.5,115
LaNi4.6In.4,39.8,0.05,20
ErCo3,39.8,0.2,50
Zr(Ni.6V.2Mn.2)2.4,39.9,0.3,30
HfNi,40,1,190
Ti.5Zr.5Mn2,40,1.5,70
CeCo5,40,1.45,20
LaNi4Al0.5Cu0.5,40,0.09,22
La0.13Ce0.35Pr0.52Co5,40,3.6,50
LaCo5,40,0.2,50
PrCo5,40,0.49,20
MgNi,40,0,25
Gd2Co7,40,6,100
ZrNi,40.1,0.2,250
ZrCoCr,40.2,0.7,50
Tb2Co7,40.4,2,50
Ti.6Zr.4Mn1.9Cu.1,40.6,0.5,20
YNi4Al,40.8,3,60
TiFe.8Ni.15V.05,41,7,150
Ti.7Zr.3Mn1.9Mo.1,41,0.9,17
La0.1Ce0.9Co5,41,0.84,20
La0.66Ce0.2Pr0.14Co5,41,0.9,50
TiFe.8Ni.2,41.2,0.33,50
TiFe.5Co.5,41.4,12,150
GdNi4Al,41.5,0.2,20
TiFe.8Ni.2,41.9,0.28,50
ZrCr2,42,0,27
La0.7Ce0.3Co5,42,0.17,20
LaNi3.92Al.98,42,5,250
TiCo.5Fe.5,42.3,4,100
LaCo5,42.3,0.06,30
LaCo5,42.4,,
LaNi4.25Co.5Sn.25,42.5,0.5,25
GdCo3,42.6,0.02,20
LaCu5,42.7,5,101
NdCo5,42.7,0.7,22
ErFe3,42.9,1.15,150
(V.89Ti.11).95Fe.05,42.9,4.5,40
HfCo,43,1,270
La0.6Pr0.4Co5,43,0.17,20
(V.9Ti.1).95Fe.05,43.2,9.3,80
Ce2Co7,43.3,0.9,100
La.5Ca.5Ni3,43.5,0.6,20
YNi2,44,,
La0.2Ce0.8Co5,44,0.72,20
TbCo3,44,1.5,100
YCo3,44,0.45,75
LaNi4.25Al.75,44.1,0.05,40
LaRh2,44.3,2,244
LaNi4.5Al.5,44.4,0.3,25
HoFe3,44.6,0.63,150
ThNi2,44.7,,
Y5Si3C.3,44.7,,
LaNiCo4,45,0.15,40
GdCo3,45,3,150
ThNi,45.3,0.01,40
ZrCr2Co.8,45.3,2,100
Ti.8Zr.2Mn1.5V.5,45.6,0.5,30
Pd.7Ag.3,46,0,50
Ti.8Zr.2V.6Mn.2Pd.1Ni.8Fe.2,46.5,0.01,25
ZrCr2Fe.8,46.5,0.8,100
ThCo,46.8,0.05,40
TiCo.5Mn.5,46.9,3.2,120
TbCo3,46.9,0.6,75
La0.65Ce0.28Pr0.07Co5,47,1.1,50
ThNiAl,47,0.01,40
Ti3Al,47,0.8,50
Zr7Ni10,47,0.25,60
Nb.95Cr.05,47.2,0.26,77
Nb.97Cr.03,47.2,0.45,77
ZrNi,47.5,0.01,300
Ti.6Zr.4Mn1.4Cr.4Cu.2,48,0.3,20
GdCo2,48,2,200
TbFe3,48,0.23,150
UNiAl,48,,
ZrFeV,48.1,0,50
V.8Ti.2,48.1,2,80
TiFe.6Ni.4,48.6,0.04,50
GdRh2,49,6,142
ZrFeCr,49.4,0.1,50
ZrCoV,49.4,0,50
HfNi,50,0.02,50
MgNi0.86Cr0.03,50,,
ZrCr1.2Fe.8,50.2,0.75,70
GdFe3,50.4,0.18,150
LiPd2,51,0.16,300
ZrMn2,53.2,0.03,80
Y5Si3,53.3,0.3,398
TiCo,54,2,152
GdCo2,54,,
PrCo3,54.2,0.02,100
NdCo3,54.5,0.29,20
Pr2Co7,54.6,2,150
UCo,55,0.08,150
CaNi4B,55.7,0.01,27
Mg2Ni0.75Ti0.25,56,1.2,250
Mg2Ni0.75Ti0.25,56,1.2,250
ErFe2,56.2,0.01,130
ZrCr1.2Ni.8,56.4,0.25,70
Nd2Co7,56.7,0.9,125
TmFe2,56.8,0,80
TiCo,57.4,4,155
TiCo,57.8,2.2,150
ErFe2,57.9,0,80
Mg2Ni0.75Mn0.25,58,1,250
TiNi,58,,
Mg2Ni0.75Mn0.25,58,1,250
CaNi3,58,,
Mg2Ni0.75Cu0.25,59,1.2,250
Mg2Ni0.75Ti0.25,59,1.3,250
HfCo,59,0,50
Mg2Ni0.75Cu0.25,59,1.2,250
Mg2Ni0.75Ti0.25,59,1.3,250
SmCo3,59.4,0.2,69
Mg2Ni0.7Zr0.3,59.8,10,340
Mg2Ni0.7Zr0.3,59.8,10,340
Mg2Ni.75Cr.25,59.9,1,248
Mg2Ni.75Cr.25,59.9,1,248
Mg2Ni0.75Fe0.25,60,1,250
Ti.9La.1Co,60,3.2,150
GdRu2,60,3,225
Mg2Ni0.75Fe0.25,60,1,250
V.8Ti.2,60,1.8,110
Mg2Ni,61,1.1,250
Mg2Ni0.75Co0.25,61,0.5,250
Mg2Ni0.75Cr0.25,61,0.9,250
Mg2Ni,61,1.1,250
Mg2Ni0.75Co0.25,61,0.5,250
Mg2Ni0.75Cr0.25,61,0.9,250
TiCo,61.1,2.2,150
Mg2Ni.75Zn.25,61.5,1,246
Mg2Ni.75Zn.25,61.5,1,246
CaNi5,62,0.04,22
Mg2Ni,62.2,57,450
Mg2Ni,62.2,57,450
Mg2Ni.75V.25,62.4,1,250
Mg2Ni.75V.25,62.4,1,250
Mg1.9Ti.1Ni,62.5,2.5,300
Mg1.9Ti.1Ni,62.5,2.5,300
ScMn2,63,,
Mg2CuAl.125,63,11,330
Mg2.42Ni,63.1,3.2,301
Mg2Ni,63.2,3.1,300
Mg2Ni.75Fe.25,63.2,1,253
Mg2Al3,63.2,11,335
Mg2Ni,63.2,3.1,300
Mg2Ni.75Fe.25,63.2,1,253
ZrNi,64,1,300
LaMg2Cu2,64.2,0.4,170
Mg2Ni,64.4,0.09,180
Mg2Ni,64.4,0.07,180
Mg2Ni,64.4,0.07,180
Mg2Ni,64.4,0.09,180
Mg2Ni,64.5,3.2,299
Mg2Ni.75Co.25,64.5,1,279
Mg2Ni,64.5,3.2,299
Mg2Ni.75Co.25,64.5,1,279
Mg2Ni,64.6,2.5,300
Mg2Ni,64.6,2.5,300
Mg12Ce,65,9,341
Mg2Ni.75Fe.25,65.2,1.9,300
Mg2Ni.75Fe.25,65.2,1.9,300
Mg2Ni,65.9,3.2,300
Mg2Ni,65.9,3.2,300
ZrCo,66,1,430
Mg2Ni.75Fe.25,66,1,285
Mg2Ni.75Zn.25,66,1,283
Mg2Ni,67,2.2,300
YbPd,67,,
ZrCo,67,0.01,200
PrCo2,67,0,100
Mg0.708La0.125Al0.167,67,4.5,300
Mg2Ni,67,2.2,300
Mg2.23Ni,67.3,4.9,323
Mg0.90La0.075Al0.025,68,5,308
Mg2Ni.75Co.25,68,1,297
Mg2Ni,68.6,0.05,180
Mg2Ni,68.6,0.05,180
Mg2Ni,68.8,0.06,180
Mg2Ni,68.8,0.06,180
Mg0.70Ni0.25Nd0.05,69,3,300
Li.94Pd,69.2,0.02,300
Mg17Al12,70,,
Mg1.92Al.08Ni,70.5,4,295
Mg1.92NiAl.08,70.5,4,295
Mg2Ni,71.3,2.6,300
Mg2Ni,71.3,2.6,300
Mg2CuAl.25,72,3,330
Mg2Cu,72.9,6,295
Mg2Cu,72.9,6,295
Mg14Al12Ti3,73,4.2,337
UNiAl,74.6,0,100
TiCu,75,0,200
LiPd,75.3,,
Mg2Co,76,16,450
Mg2Co,76,16,450
Mg0.80La0.10Al0.10,76,5.5,302
Mg0.80Ni0.15Nd0.05,76,1.6,300
Mg2CuAl.375,76,3,330
Zr.5Hf.5Co,76.2,0.2,200
Mg1.7NiAl.3,76.2,4.5,312
ZrCo,76.3,0.01,200
ZrNi,76.8,0.26,250
Mg0.85La0.10Al0.05,77,4.5,300
Mg2Fe,77.2,25,450
Mg2Fe,77.2,25,450
Mg2Fe,79.2,28,450
LaNi2,79.5,,
Mg.9Sc.1,79.5,8,375
Zr.7Hf.3Co,80.3,0.03,200
Mg6Pd,80.3,0.01,160
Mg6Pd,80.3,0.01,160
Mg51Zn20,80.9,8,330
Mg51Zn20,80.9,8,330
CeFe5,82,0.07,100
Mg2Ni.63Fe.37,82,1.7,320
ZrCo.84Ni.16,83,0.01,250
Mg2Ni.85Al.15,84,3,327
CaNi2,85,0.05,25
Mg2Ni.75Fe.25,86,2,312
GdMn2,87.5,1,360
Mg6Co2,89,,
Ti2Pd,90,,
ZrCo,90,0.05,252
GdNi2,90,1,300
Mg2Ni.75Al.25,90,2,327
LaNi,100,,
LuNi,100,,
CeMg2,101,0.1,216
CeMg2,101,0.1,216
Ti3Sn,101,,
ErNi,105,,
Ta.5Ti.5,107,,
Mg2Co,108,5.7,418
Mg2Co,108,5.7,418
Ti3Sb,110,,
Ce3Al,111.8,,
LaNi,118,,
TiCu,126,0.15,500
LaNi,126,,
Th2Al,130,0,500
Ti2Cu,130,0.12,500
Th1.5Ce.5Al,133,0,650
Th1.5Ce.5Al,133,0,650
LiPt,134,,
Zr2Cu,142,0.02,700
Zr2Cu,144,0,600
YbNi,147,,
Ce7Ni3,152,,
La7Ni3,152,,
Zr3V3O,152,0.1,700
ZrV2,155,,
Zr2Ni,183,0,604
Zr.975Nb.025,219,0.2,800

File: data/phase_prediction.csv
Composition,adjusted_phase
Al0.5NbTaTiV,BCC
Al0.75MoNbTiV,BCC
Al0.25MoNbTiV,BCC
Al0.25NbTaTiV,BCC
Al0.2MoTaTiV,BCC
Al0.3NbTa0.8Ti1.4V0.2Zr1.3,BCC
Al0.5CrNbTi2V0.5,BCC
Al0.5MoNbTiV,BCC
Al0.6MoTaTiV,BCC
Al1.5MoNbTiV,BCC
AlCr0.5NbTiV,BCC
AlCrMoNbTi,FCC
AlMoNbTiV,BCC
MoTaTiV,BCC
AlNb1.5Ta0.5Ti1.5Zr0.5,BCC
AlNbTaTiV,BCC
Hf0.4Nb1.54Ta1.54Ti0.89Zr0.64,BCC
Hf0.5Mo0.5NbTiZr,BCC
Hf0.5Nb0.5Ta0.5Ti1.5Zr,BCC
Hf0.75NbTa0.5Ti1.5Zr1.25,BCC
Hf1.375Nb0.25Ta0.25Ti1.75Zr1.375,BCC
HfMo0.25NbTaTiZr,BCC
HfMo0.5NbTaTiZr,BCC
HfMo0.75NbTaTiZr,BCC
HfMo1.0NbTaTiZr,BCC
HfMo0.5NbTiV0.5,BCC
Al0.0HfNbZrTaTi,BCC
TiZrNbHfTa,BCC
Ti20Hf20Zr20Ta20Nb20,BCC
TiHfZrTaNb,BCC
HfNbTaZr,BCC
HfTaTiZr,BCC
Mo0.1NbTiV0.3Zr,BCC
Mo0.3NbTiV0.3Zr,BCC
Mo0.3NbTiVZr,BCC
Mo0.5NbTiV0.3Zr,BCC
Mo0.5NbTiVZr,BCC
Mo0.7NbTiV0.3Zr,BCC
Mo0.7NbTiVZr,BCC
Mo1.3NbTiV0.3Zr,BCC
Mo1.3NbTiVZr,BCC
Mo1.5NbTiV0.3Zr,BCC
MoNbTaTi0.25W,BCC
MoNbTaTi0.5W,BCC
MoNbTaTi0.75W,BCC
MoNbTaTiW,BCC
MoNbTaV,BCC
Nb25Mo25Ta25W25,BCC
MoNbTaW,BCC
MoNbTiV,BCC
MoNbTiV0.3Zr,BCC
MoNbTiVZr,BCC
NbTaTiV,BCC
NbTiV0.3Zr,BCC
CoFeNiSi0.0,FCC
CoFeNiSi0.25,FCC
CoFeNiSi0.5,IM
CoFeNiSi0.75,IM
Al0.25CoFeNi,FCC
Al0.5CoFeNi,FCC+BCC
Al0.75CoFeNi,FCC+BCC
CoCrFeNb0.0Ni,FCC
CoCrFeNb0.103Ni,IM
CoCrFeNb0.155Ni,IM
CoCrFeNb0.206Ni,IM
CoCrFeNb0.309Ni,IM
CoCrFeNb0.412Ni,IM
AlC0.1CoCrFeNi,IM
AlC0.2CoCrFeNi,IM
AlC0.3CoCrFeNi,IM
AlC0.4CoCrFeNi,IM
AlC0.5CoCrFeNi,IM
AlCCoCrFeNi,IM
AlCoCrFeMo0.1Ni,BCC
AlCoCrFeMo0.2Ni,IM
AlCoCrFeMo0.3Ni,IM
AlCoCrFeMo0.4Ni,IM
AlCoCrFeMo0.5Ni,IM
AlCoCrFeNb0.1Ni,BCC
AlCoCrFeNb0.25Ni,IM
AlCoCrFeNb0.5Ni,IM
AlCoCrFeNiSi0.2,IM
AlCoCrFeNiSi0.4,BCC
AlCoCrFeNiSi0.6,BCC
AlCoCrFeNiSi0.8,IM
AlCoCrFeNiSi,IM
CoCrCu1FeNiTi0.5,FCC
Al0.5CoCrCu0.5FeNiTi0.5,FCC+BCC
Al0.75CoCrCu0.25FeNiTi0.5,BCC
Ti0.5CrFeCoNiAl,BCC
AlCoCrFeNiTi,BCC
AlCoCrFeNiTi1.5,IM
CoCrFeMnNiV0.0,FCC
CoCrFeMnNiV0.25,FCC
CoCrFeMnNiV0.5,FCC
CoCrFeMnNiV0.75,IM
CoCrFeMnNiV1.0,IM
CoCrNi,FCC
AlCrFeNiMo0.0,BCC
AlCrFeNiMo0.2,BCC
AlCrFeNiMo0.5,BCC
AlCrFeNiMo0.8,IM
Al0.5CoCrCuFeNi,FCC
AlCoCrCuFeNi,FCC+BCC
Al2CoCrCuFeNi,FCC+BCC
AlCrCuFeNi0.6,IM
AlCrCuFeNi0.8,IM
AlCrCuFeNi1.2,IM
AlCrCuFeNi1.4,IM
Hf25Nb25Ti25Zr25,BCC
HfMoNbTiZr,IM
VCrFeTa0.1W0.1,BCC
VCrFeTa0.2W0.2,BCC
VCrFeTa0.4W0.4,IM
Al65Cu5Fe5Mg5Si15Zn5,IM
Al65Cu5Mg5Ni5Si15Zn5,IM
Al70Cr5Cu5Mg5Si10Zn5,IM
Al70Cu5Mg5Mn5Si10Zn5,IM
Al70Cu5Mg5Si10Zn5Zr5,IM
MoNbHfZrTi,BCC
CoCrFeNiTi0.5Al,BCC
NbCrMo0.5Ta0.5TiZr,IM
AlCoCrFeNiTi0.0 ,IM
CuNiAlCoCrFe,FCC+BCC
MoNbTaVW,BCC
CrMoNbTiV,BCC
CrMoNbTiZr,IM
AlCoCrFeNiTi0.4,IM
AlCoCrFeNiTi0.2,IM
NiCoCr,FCC
MoNbTaTiV,BCC
ZrTiHfV0.5Nb0.5,BCC
Zr2.0TiHfVNb2.0,BCC
ZrTiHfNb0.5Mo0.5,BCC
ZrTiHfNb0.5Ta0.5,BCC
NbTiZr,BCC
Ta10Nb30Ti30Zr30,BCC
Cr10Nb30Ti30Zr30,BCC
Al0.3HfNbTaTiZr,BCC
Al0.5HfNbTaTiZr,BCC
Al0.75HfNbTaTiZr,BCC
Al1.0HfNbTaTiZr,BCC
NbTaTiZr,BCC
NbTaTi30Zr,BCC
NbTaTi35Zr,BCC
NbTaTi40Zr,BCC
NbTaTi45Zr,BCC
Ti35Zr27.5Hf27.5Nb5Ta5,BCC
Ta0.6ZrHfTi,BCC
Ta0.5ZrHfTi,BCC
Ta0.4ZrHfTi,BCC
Ti40Zr25Nb25Ta10,BCC
Ti45Zr25Nb25Ta5,BCC
Ti35Zr25Nb25Ta15,BCC
Ti30Zr25Nb25Ta20,BCC
Ti25Zr25Nb25Ta25,BCC
AlCoCrFeNiV0.0,BCC
AlCoCrFeNiV0.2,BCC
AlCoCrFeNiV0.5,BCC
AlCoCrFeNiV0.8,BCC
AlCoCrFeNiV1.0,BCC
Al2CoCrFeNi,IM
Al1.8CoCrFeNiTi0.2,IM
Al1.5CoCrFeNiTi0.5,IM
Al1.2CoCrFeNiTi0.8,BCC
Al0.8CoCrFeNiTi1.2,IM
Al0.5HfNbTiZr,BCC
Al0.75HfNbTiZr,BCC
AlHfNbTiZr,BCC
Al1.25HfNbTiZr,BCC
Al1.5HfNbTiZr,BCC
Al5Nb24Ti40V5Zr26,BCC
Fe50Mn30Co10Cr10,IM
Fe37Mn45Co9Cr9,FCC
CoFeNi2V0.5Mo0.2,FCC
Al10Co25Cr8Fe15Ni36Ti6,IM
Al0.3CoCrCu0.3FeNi,FCC
CrCoFeNiMn,FCC
TiZrHfCr0.2Mo,BCC
Cr26Mn20Fe20Co20Ni14,FCC
Ti1.89CrNbV0.56,IM
HfNbTaTiZr,BCC
HfNbTaTiZrW,BCC
HfNbTaTiZrMoW,BCC
Ti2ZrHf0.5V,BCC
Ti2ZrHf0.5VNb0.25,BCC
Ti2ZrHf0.5VNb0.5,BCC
Ti2ZrHf0.5VNb0.75,BCC
Ti2ZrHf0.5VNb1.0,BCC
ZrTiHfCuNiFe,BCC
AlCrFeCoNi,BCC
CoCrFeNiMo0.2,FCC
Ti40Zr10Ni40Co5Cu5,IM
Ti30Zr20Ni30Co10Cu10,IM
Ti25Zr25Ni16.67Co16.67Cu16.67,IM
Ti30Zr10Hf10Ni30Co10Cu10,IM
Ti20Zr15Hf15Ni20Co15Cu15,IM
CoCuHfNiTiZr,IM
CrFeMnV,BCC
CrMn0.3FeVCu0.06,FCC+BCC
CrMn0.5FeVCu0.10,FCC+BCC
CrMn0.7FeVCu0.14,FCC+BCC
CrMnFeVCu0.20,FCC+BCC
 (CoCrCuFeNi)96Nb4,FCC
 (CoCrCuFeNi)92Nb8,IM
 (CoCrCuFeNi)88Nb12,IM
 (CoCrCuFeNi)84Nb16,IM
Co28.2Cr5.92Mo0.62Mn0.50Si0.13N0.04C,FCC
Co–33Cr–9W–0.35N–0.01C,FCC
Co–33Cr–9W–0.35N–0.06C,FCC
Co–33Cr–9W–0.35N–0.1C,FCC
Co–33Cr–9W–0.35N–0.25C,FCC
Co–33Cr–9W–0.35N–0.31C,FCC
Al40Cu15Cr15Fe15Si15,IM
Al60Cu10Fe10Cr5Mn5Ni5Mg5,IM
Al65Cu5Cr5Si15Mn5Ti5,IM
Al80Mg14Zn2.7Cu2.7Si0.60,IM
Al85Mg10.5Zn2.025Cu2.025Si0.45,IM
Al90Mg7.1Zn1.35Cu1.35Si0.3,IM
Al0.5NbTiVZr,IM
Al26.6Nb23.8Ti25.1V24.5,BCC
AlLiMgZnSn,IM
Al80Li5Mg5Zn5Sn5,IM
Al80Li5Mg5Zn5Cu5,IM
CrMnFeCoNi,FCC
AlCrFeMnNi,BCC
Al8Co17Cr17Cu8Fe17Ni33,FCC
Al0.5CoCrFeMnNi,FCC+BCC
CoCrFeNi,FCC
CoCrFeNiV0.25,FCC
CoCrFeNiV0.5,IM
CoCrFeNiV0.7,IM
CoCrFeNiV0.8,IM
CoCrFeNiV0.9,IM
CoCrFeNiV,IM
(CoCrFeMnNi)99C1,FCC
Fe19.96Mn19.96Ni19.96Co19.96Cr19.96C0.2,FCC
Fe19.96Mn19.96Ni19.96Co19.96Cr19.96C0.5,FCC
Fe19.96Mn19.96Ni19.96Co19.96Cr19.96C0.8,FCC
Al0.1CoCrFeNi,FCC
Fe45Cr10V10Co10Ni25,FCC
Fe45Cr10V10Co20Ni15,FCC
Fe45Cr10V10Co30Ni5,IM
Fe45Cr10V10Co35,IM
CoCrFeNiAl,BCC
AlCoCrNi,IM
V10Cr15Mn5Fe35Co10Ni25,FCC
Co17.5Cr12.5Fe55Ni10Mo5,FCC
Co18Cr12.5Fe55Ni7Mo7.5,FCC
AlMo0.5NbTa0.5TiZr,BCC
TaNbHfZrTi,BCC
AlMo0.5NbTiTa0.5Zr,IM
Al0.4Hf0.6NbTaTiZr,BCC
Al0.3NbTaTi1.4Zr1.3,BCC
TiVZrHfNb,IM
HfNbTiVZr,BCC
Zr20Hf20Nb20Ti20V20,BCC
CrHfNbTiZr,IM
NbTiVZr,BCC
NbTiV2Zr,BCC
NbTiV3Zr,BCC
NbTiV4Zr,BCC
NbTiV5Zr,BCC
CrNbTiZr,IM
CrNbTiVZr,IM
NbMoTaW,BCC
VNbMoTaW,BCC
Al7.5CoCrNi,IM
(CoCrNi)94Al3Ti3,IM
FeCoNiCr,FCC
(FeCoNiCr)94Ti2Al4,FCC
CoCrCuAl0.5FeNi,IM
CoMnNi,FCC
CoFeNi,FCC
FeMnNi,FCC
FeNiCoCr,FCC
CoFeMnNi,FCC
CoCrMnNi,FCC
CoCrMoNbTi0.4,IM
CoCrFeMnNiNbC,FCC
CoCrMoNbTi,IM
CoCrMoNbTi0.2,IM
CoCrMoNbTi0.5,IM
CoCrMoNbTi1.0,IM
AlCoCrFeNiC1.5,IM
Fe36Ni18Mn33Al13Ti0.0,IM
Fe36Ni18Mn33Al13Ti2.0,IM
Fe36Ni18Mn33Al13Ti4.0,IM
Fe36Ni18Mn33Al13Ti6.0,IM
Fe30Ni20Mn35Al15,IM
Fe33Ni19Mn34Al14,IM
Fe29Ni19Mn38Al14,IM
Fe31Ni18Mn38Al13,IM
Fe33Ni17Mn38Al12,IM
Fe34Ni16Mn39Al11,IM
Al0.3CrFe1.5MnNi,BCC
Al0.3CrFe1.5MnNi0.5Ti0.2,BCC
Al0.3CrFe1.5MnNi0.5Si0.2,IM
Al25Ti25Ni25Cu25,FCC
Al22.5Ti22.5Ni20Cu20Fe15,FCC
AlTiNiCuFe,FCC
Al0.5CoCrFeNiTi0.5,FCC+BCC
Al0.8CoCrFeNiTi0.2,FCC+BCC
CoCrFeNiMnC0.01,FCC
CoCrFeNiAl0.3,IM
FeMnNiCoCr,FCC
Fe40Mn27Ni26Co5Cr2,FCC
Fe40Mn40Co10Cr10,FCC
Co20Cr20Fe20Mn20Ni20,FCC
Co20Cr20Fe34Mn20Ni6,FCC
Co20Cr20Fe40Mn20,FCC
AlNbTiV,BCC
AlCrNbTiV,IM
Al18Cr28Nb18Ti18V18,IM
Al0.0HfNbTiZr,BCC
Al3(HfNbTiZr)97,BCC
Al5(HfNbTiZr)95,BCC
Al7(HfNbTiZr)93,BCC
Al10 (HfNbTiZr)90,IM
Al12(HfNbTiZr)88,IM
HfNbTiZr,BCC
Al0.2CrFeCoNi2Cu0.2,FCC
Al0.3CuCrFeNi2,FCC
Al0.2Co1.5CrFeNi1.5Ti0.3,IM
AlHfNbTaTiZr,BCC
Hf0.5Mo0.5NbTiZrC0.1,IM
Hf0.5Mo0.5NbTiZrC0.3,IM
Al0.5NbTa0.8Ti1.5V0.2Zr,IM
Mo0.5NbHf0.5ZrTiSi0.1,BCC
Mo0.5NbHf0.5ZrTiSi0.3,IM
Mo0.5NbHf0.5ZrTiSi0.5,IM
Mo0.5NbHf0.5ZrTiSi0.7,IM
Mo0.5NbHf0.5ZrTiSi0.9,IM
HfMo0.5NbTiV0.5Si0.3,IM
HfMo0.5NbTiV0.5Si0.5,IM
HfMo0.5NbTiV0.5Si0.7,IM
MoNb0.5HfZrTi,BCC
MoNb1.5HfZrTi,BCC
MoNbHfZrTi0.5,BCC
MoNbHfZrTi1.5,BCC
MoNbHfZr0.5Ti,BCC
MoNbHfZr1.5Ti,BCC
MoNbHf0.5ZrTi,BCC
MoNbHf1.5ZrTi,BCC
Mo0.5NbHf0.5ZrTi,BCC
Mo1.5NbHfZrTi,BCC
FeCoNiCrMn,FCC
Fe19.6Co19.6Ni19.6Cr19.6Mn19.6Al2,FCC
Fe19.2Co19.2Ni19.2Cr19.2Mn19.2Al4,FCC
Fe18.6Co18.6Ni18.6Cr18.8Mn18.8Al7,FCC+BCC
Fe18.4Co18.4Ni18.4Cr18.4Mn18.4Al8,FCC+BCC
Fe18.2Co18.2Ni18.2Cr18.2Mn18.2Al9,FCC+BCC
Fe18Co18Ni18Cr18Mn18Al10,FCC+BCC
Fe17.8Co17.8Ni17.8Cr17.8Mn17.8Al11,FCC+BCC
TiZrNbV,BCC
TiZrNbVMo1.7,BCC
TiZrNbVMo2.0,BCC
CoCrCuFeNiTi0.8,IM
CrFeCoNiCuTi0.5,IM
CrFeCoNiCu,FCC
Cu0.25AlCoCrFeNiTi0.5,BCC
Cu0.5AlCoCrFeNiTi0.5,BCC
AlCrFeCoNiCu,FCC+BCC
AlCrFeCoNiCuTi,FCC+BCC
AlCrFeCoNiCuV,FCC+BCC
Co25Ni25Fe25Al7.5Cu17.5,FCC
V10Cr10Fe45Co10Ni25,FCC
V10Cr10Fe45Co20Ni15,FCC
V10Cr10Fe45Co30Ni5,FCC+BCC
V10Cr10Fe45Co35Ni0,FCC+BCC
Re10Nb30Ti30Zr30,IM
VCrFeTa0.3W0.3,BCC
CrFeTaVW,IM
HfMoNbTaTiZr,IM
HfMoTaTiZr,BCC
HfMoNbTaZr,BCC
HfMoNbTaTi,BCC
CoNi,FCC
CoCrFeMnNi,FCC
Ni18.5Fe18.5Cr18.5Co26Mn18.5,IM
Ni14Fe20Cr26Co20Mn20,FCC+BCC
NiFeCrCoMn,IM
Fe70.04Mn28Al1.6Si0.28C0.08,IM
Fe73.03Mn25Al1.6Si0.24Nb0.05C0.08,IM
Fe68.25Mn27Al4.1Si0.52Nb0.05C0.08,IM
Ni30Co30Cr10Fe10Al18W2,IM
CoCrFeNiMo0.1,FCC
CoCrFeNiMo0.3,IM
FeCrCoMnNi,FCC
Cr20Fe6Co34Ni34Mo6,FCC
Al0.5Cr0.9FeNi2.5V0.2,FCC
Fe36Ni18Mn33Al13C1.26,IM
Fe36Ni18Mn33Al13,IM
Fe40.4Ni11.3Mn34.8Al7.5Cr6C1.1,FCC
Fe28Ni18Mn33Al21,IM
NbTaTi,BCC
Nb1.5TaTiZr0.5,BCC
Fe22Co20Ni19Cr20Mn12Al7,IM
CoCrFeNiTi0.2,IM
Fe20Co27Ni13Cr20Mn20,FCC
AlCoCrFeMo0.05Ni2,IM
Ti2ZrHf0.5VNb,BCC
AlCr1.5NbTiV,IM
Ni45(FeCoCr)40(AlTi)15,IM
HfNb0.18Ta0.18Ti1.27Zr,BCC
Fe34Cr34Ni14Al14Co4,IM
Fe36Co21Cr18Ni15Al10,IM
TiZrNbMo,BCC
TiZrNbMoV0.25,BCC
TiZrNbMoV0.5,BCC
TiZrNbMoV0.75,BCC
TiZrNbMoV,BCC
TiZrNbMoV1.5,BCC
TiZrNbMoV2,BCC
TiZrNbMoV3,BCC
Co10Cr10Fe50Mn30,FCC+BCC
AlCoFeNi,BCC
Nb0.5TaTiZr1.5,BCC
NbTa0.8Ti1.2Zr,BCC
NbTa0.6Ti1.4Zr,BCC
NbTa0.4Ti1.6Zr,BCC
NbTa0.2Ti1.8Zr,BCC
AlNbTiVZr,BCC
AlNbTiVZr0.1,IM
AlNbTiVZr0.25,IM
AlNbTiVZr0.5,IM
AlNbTiVZr1.5,IM
AlCoCrFeNi ,IM
Ni1.5Co1.5CrFeTi0.5,BCC
NbTiVTa,BCC
Al86Mg10Zn2Cu2,IM
Al85.7Mg10Zn2Cu2Si0.3,IM
Al85.4Mg10Zn2Cu2Si0.6,IM
Al85.1Mg10Zn2Cu2Si0.9,IM
Al84.8Mg10Zn2Cu2Si1.2,IM
Co23.25Ni23.25Fe23.25Cr23.25Mo7.00,FCC
CoCrCuFeNi,FCC
Cr2MnFeNi,FCC+BCC
Cr1.75Cu0.25MnFeNi,FCC+BCC
Cr1.5Cu0.5MnFeNi,FCC+BCC
Cr1.25Cu0.75MnFeNi,FCC+BCC
CrCuFeMnNi,FCC+BCC
CrCoCuFeNi,FCC
CoCrCuFeMn,FCC+BCC
AlCoCrFeNiTi0.5,BCC
CoCrFeNiW0.2,FCC
CoCrFeNiW0.5,IM
TiZrNbTa,BCC
(TiZrNbTa)95Mo5,BCC
(TiZrNbTa)90Mo10,BCC
(TiZrNbTa)85Mo15,BCC
MoNbTaTiZr,BCC
Al9.5Co25Cr8Fe15Ni36Ti6Hf0.5,IM
Co10Cr25Fe20Mn5Ni40,FCC
Co20Cr25Fe10Mn5Ni40,FCC
Fe37.5Ni37.5Cr15Mn10,BCC
Fe33.5Ni33.5Cr15Mn10Al5Ti3,IM
Fe33.5Ni33.5Cr15Mn10Al4Ti4,IM
Fe33.5Ni33.5Cr15Mn10Al3Ti5,IM
(Fe40Mn40Co10Cr10)98C2.2,FCC
(Fe40Mn40Co10Cr10)96.7C3.3,FCC
AlCoCrCuMnTi,IM
AlCoCrCuMnFe,FCC+BCC
Al58.5Mg31.5Zn4.5Cu4.5Si1,IM
Al63Mg27Zn4.5Cu4.5Si1,IM
Al66.7Mg23.3Zn4.5Cu4.5Si1,IM
Al13Co21.74Cr21.74Fe21.74Ni21.74,FCC+BCC
Al13Co21.69Cr21.69Fe21.69Ni21.69C0.25,FCC+BCC
Al16Co21Cr21Fe21Ni21,FCC+BCC
Al13Co21Cr21Fe21Ni21Ti3,FCC+BCC
Al13Co20.94Cr20.94Fe20.94Ni20.94Ti3C0.25,FCC+BCC
Al9.38Ni22.66Co22.66Fe22.66Cr22.66,FCC+BCC
Al12.5Ni21.88Co21.88Fe21.88Cr21.88,FCC+BCC
Al15.63Ni21.09Co21.09Fe21.09Cr21.09,FCC+BCC
Al21.88Ni19.53Co19.53Fe19.53Cr19.53,BCC
Al25Ni18.75Co18.75Fe18.75Cr18.75,BCC
CoCrHf0.1FeNi,IM
AlCoCrFeNi2.1,FCC+BCC
CoCrFeNiNb0.1,IM
CoCrFeNiNb0.25,IM
CoCrFeNiNb0.5,IM
CoCrFeNiNb0.8,IM
(CoCrFeMnNi)100Mo0,FCC
(CoCrFeMnNi)96Mo4,FCC
AlCoCr0.3FeNi,FCC+BCC
AlCoCr0.5FeNi,FCC+BCC
AlCoCr0.7FeNi,FCC+BCC
NiCoFeCrAl0.70,FCC+BCC
NiCoFeCrAl0.75,FCC+BCC
NiCoFeCrAl1.0,FCC+BCC
NiCoFeCrAl1.21,FCC+BCC
NiCoFeCrAl1.5,BCC
Ni2.1CoCrFeAl,FCC+BCC
NiNb0.1CoCrFe,IM
NiNb0.5CoCrFe,IM
NiNb0.25CoCrFe,IM
NiNb0.8CoCrFe,IM
Ni2.1AlCoCrFe,FCC+BCC
AlCoCrFeNiTi0.6,IM
AlCoCrFeNiTi0.8,IM
 AlFeCrCoNi,BCC
 Al0.25FeCrCoNi,FCC
 Al0.5FeCrCoNi,FCC+BCC
 Al0.75FeCrCoNi,FCC+BCC
 Al1.0FeCrCoNi,BCC
 Al1.5FeCrCoNi,FCC
Al0.8CrFeCoNi,FCC+BCC
Al0.6CrFeCoNi,FCC
Al0.15CrFe1·5Ni0·5,BCC
Al0.2CrFe1·5Ni0·5,BCC
Al0.3CrFe1·5Ni0·5,IM
Al0.4CrFe1·5Ni0·5,IM
AlCrFe2Ni2,IM
AlCrFeNi,BCC
AlCuNiTi,FCC
CoCrCuFe,FCC
CoCr2FeNi,FCC
CoCuFeNi,FCC
CoFeNiTiAl,BCC
CoFeNiTiV,BCC
CoFeNiTiCu,FCC
CoFeNiTiCr ,FCC
CoFeNi ,FCC
AlCrFeNiMo,IM
AlCoCrCuFeNiV,FCC+BCC
Al0.5CoCrCuFeNiV1.2,BCC
Al0.5CoCrCuFeNiV1.4,BCC
Al0.5CoCrCuFeNiV1.6,BCC
Al0.5CoCrCuFeNiV1.8,BCC
Al0.5CoCrCuFeNiV2.0,BCC
AlCoCrCuNiTiY0.5,IM
AlCoCrCuNiTiY0.8,IM
AlCoCrCuNiTiY,IM
AlCoFeNiTiVZr,BCC
AlCoCuFeNbNi,IM
CrMo0.5NbTa0.5TiZr,IM
Al11.1(CoCrCuFeMnNiTiV)88.9,FCC+BCC
Al20(CoCrCuFeMnNiTiV)80,BCC
Al40(CoCrCuFeMnNiTiV)60,IM
Cu75Mn75Ni75Zn25,FCC
Cu80Mn80Ni80Zn20,FCC
Cu90Mn90Ni90Al10,IM
Cu90Mn90Ni90Sn10,IM
Cu95Mn95Ni95Al5,FCC
Cu95Mn95Ni95Sn5,IM
Ti0.25NbMoTaW,BCC
Ti0.75NbMoTaW,BCC
AlCrFeNiMo0.5Ti0.25,IM
AlCrFeNiMo0.5Ti0.4,IM
AlCrFeNiMo0.5Ti0.5,IM
AlCrFeNiMo0.5Ti0.6,IM
AlCrFeNiMo0.5Ti0.75,IM
Al0.25CoCrFeNi,FCC
Al0.375CoCrFeNi,FCC
Al0.5CoCrFeNi,FCC+BCC
Al0.75CoCrFeNi,FCC+BCC
Al0.875CoCrFeNi,BCC
Al1.25CoCrFeNi,BCC
Al1.5CoCrFeNi,BCC
FeCoNiCrAl2,BCC
FeCoNiCrMnAl,FCC
(FeCoNiCrMn)98Al2,FCC
(FeCoNiCrMn)97Al3,FCC
(FeCoNiCrMn)96Al4,FCC
(FeCoNiCrMn)92Al8,FCC+BCC
(FeCoNiCrMn)91Al9,FCC+BCC
(FeCoNiCrMn)90Al10,FCC+BCC
(FeCoNiCrMn)89Al11,FCC+BCC
(FeCoNiCrMn)88Al12,FCC+BCC
(FeCoNiCrMn)87Al13,FCC+BCC
(FeCoNiCrMn)86Al14,FCC+BCC
(FeCoNiCrMn)84Al16,FCC+BCC
(FeCoNiCrMn)83Al17,BCC
(FeCoNiCrMn)82Al18,BCC
(FeCoNiCrMn)81Al19,BCC
(FeCoNiCrMn)80Al20,BCC
Al0.5CrFe1.5MnNi0.5,BCC
Cu0.5CoCrFeNi,FCC
Al0.0CoCrCuFeNi,FCC
Al0.3CoCrCuFeNi,FCC
Al0.8CoCrCuFeNi,FCC+BCC
Al1.3CoCrCuFeNi,FCC+BCC
Al1.5CoCrCuFeNi,FCC+BCC
Al1.8CoCrCuFeNi,FCC+BCC
Al2.0CoCrCuFeNi,BCC
Al2.3CoCrCuFeNi,FCC+BCC
Al2.5CoCrCuFeNi,FCC+BCC
Al2.8CoCrCuFeNi,BCC
Al3.0CoCrCuFeNi,BCC
AlCoCrFeNiNb0 ,BCC
AlCoCrFeNiNb0.1 ,BCC
AlCoCrFeNiMo,BCC
AlCoCrFeNiMo0.1,BCC
AlCrFeCuNi0.6,IM
AlCrFeCuNi0.8,IM
AlCrFeCuNi1.0,IM
AlCrFeCuNi1.2,IM
AlCrFeCuNi1.4,IM
CoCrCuFeNiTi0,FCC
CoCrCuFeNiTi0.5,FCC
CoCrCuFeNiTi,IM
Al0.5CoCrCuFeNiTi0,FCC
Al0.5CoCrCuFeNiTi0.2,FCC
Al0.5CoCrCuFeNiTi0.4,FCC
Al0.5CoCrCuFeNiTi0.6,FCC+BCC
Al0.5CoCrCuFeNiTi0.8,FCC+BCC
Al0.5CoCrCuFeNiTi1.0,IM
Al0.5CoCrCuFeNiTi1.2,IM
Al0.5CoCrCuFeNiTi1.4,IM
Al0.5CoCrCuFeNiTi1.6,IM
Al0.5CoCrCuFeNiTi1.8,IM
CoCrCuFeNiVAl0.5,FCC
CoCrCuFeNiV0.2Al0.5,FCC
CoCrCuFeNiV0.4Al0.5,FCC+BCC
CoCrCuFeNiV0.6Al0.5,IM
CoCrCuFeNiV0.8Al0.5,IM
CoCrCuFeNiV1.2Al0.5,BCC
CoCrCuFeNiV1.4Al0.5,BCC
CoCrCuFeNiV1.6Al0.5,BCC
CoCrCuFeNiV1.8Al0.5,BCC
CoCrCuFeNiV2Al0.5,FCC+BCC
FeCoNiCuAl,FCC+BCC
FeCoNiCuAlSi,FCC+BCC
FeCoNiCuAlCr,FCC+BCC
FeCoNiCuAlTi,FCC+BCC
FeCoNiCuAlZr,FCC+BCC
AlCrFeCoNiCuMn,IM
AlCrFeCoNiCuV ,FCC+BCC
FeMnNiCoCu,FCC
AlCr0.5NbTiV ,BCC
AlCr1.5NbTiV ,IM
Al20Ti20Ni20Cu20Fe20,FCC
NbTiVTaAl0.2,BCC
NbTiVTaAl0.5,BCC
NbTiVTaAl1.0,BCC
Ti20Zr20Hf20Nb20V20 ,IM
W25Nb25Mo25Ta25,BCC
W20Nb20Mo20Ta20V20,BCC
Ta20Nb20Hf20Zr20Ti20,BCC
Ta20Nb20W20Mo20V20,BCC
TiZrHfNbTa ,BCC
CoCrFeNiAlNb0.1,BCC
CoCrFeNiAlNb0.25,IM
CoCrFeNiAlNb0.5,IM
CoCrFeNiAlNb0.75,IM
Nb20Cr20Mo10Ta10Ti20Zr20,IM
TiZrNiMo,BCC
TiZrNiMoV0.25,BCC
TiZrNiMoV0.5,BCC
TiZrNiMoV0.75,BCC
TiZrNiMoV1.0,BCC
TiZrNiMoV1.5,IM
TiZrNiMoV2,IM
TiZrNiMoV3,IM
Mo0.5NbHf0.5ZrTiC0.1,IM
Mo0.5NbHf0.5ZrTiC0.3,IM
HfNbTiVSi0.5,IM
HfNbSi0.5TiVZr,IM
MoNbTaV ,BCC
V20Nb20Mo20Ta20W20,BCC
NbTaVW,BCC
NbTaTiVW,BCC
CoFeNiVMo0.2,IM
CoFeNiVMo0.4,IM
CoFeNiVMo0.6,IM
CoFeNiVMo0.8,IM
CoFeNiVMo1.0,IM
CoFeNi1.2VMo,IM
CoFeNi1.4VMo,IM
CoFeNi1.6VMo,IM
CoFeNi1.8VMo,IM
CoFeNi2.0VMo,IM
Al0.5CrCuFeNi2,FCC
Al0.9CrCuFeNi2,IM
Al1.2CrCuFeNi2,FCC+BCC
Al2.0CrCuFeNi2,IM
Al2.2CrCuFeNi2,IM
Al2.5CrCuFeNi2,IM
CoFeNi2V0.5,FCC
CoFeNi2V0.5Nb0.2,IM
CoFeNi2V0.5Nb0.4,IM
CoFeNi2V0.5Nb0.6,IM
CoFeNi2V0.5Nb0.65,IM
CoFeNi2V0.5Nb0.7,IM
CoFeNi2V0.5Nb0.75,IM
CoFeNi2V0.5Nb0.8,IM
CoFeNi2V0.5Nb,IM
Al0(TiVCrMnFeCoNiCu)100,IM
Al11.1(TiVCrMnFeCoNiCu)88.9,FCC+BCC
Al20(TiVCrMnFeCoNiCu)80,BCC
Al40(TiVCrMnFeCoNiCu)60,IM
[CuMnNi]95Al5,FCC
[CuMnNi]90Al10,IM
[CuMnNi]80Al20,IM
[CuMnNi]75Al25,IM
[CuMnNi]70Al30,IM
[CuMnNi]60Al40,IM
[CuMnNi]95Sn5,IM
[CuMnNi]90Sn10,IM
[CuMnNi]80Sn20,IM
[CuMnNi]75Sn25,IM
[CuMnNi]80Zn20,FCC
[CuMnNi]75Zn25,FCC
[CuMnNi]65Zn35,FCC+BCC
[CuMnNi]60Zn40,FCC+BCC
CoCrCuFeNiAl0.5,FCC
CoCrCuFeNiAl1.0,FCC+BCC
CoCrCuFeNiAl1.5,FCC+BCC
CoCrCuFeNiAl2.0,FCC+BCC
CoCrCuFeNiAl2.5,FCC+BCC
CoCrCuFeNiAl3.0,BCC
 NbMoCrTiAl ,BCC
Al0.3CoCrFeNi,IM
CoCrFeMo0.5NiAl,IM
CoCr0.5FeMo0.5NiAl,IM
CoCr1.0FeMo0.5NiAl,IM
CoCr1.5FeMo0.5NiAl,IM
CoCr2.0FeMo0.5NiAl,IM
CrFe1.5Ni0.5Al0.15,IM
CrFe1.5Ni0.5Al0.2,IM
CrFe1.5Ni0.5Al0.3,IM
CrFe1.5Ni0.5Al0.4,IM
NbSnTaTiZr,IM
MoTaVWZr,IM
HfNbSi0.5TiV,IM
Hf0.5Mo0.5NbSi0.9TiZr,IM
CuFeMnNiPt,IM
Cr4.5Mn13.6Ni38.1Sn0.3Ti12V10Zr21.5,IM
CrFeNiV0.5W,IM
CrFeNiTiVZr,IM
CrFe1.5MnNi0.5,IM
Co2Mo0.8Ni2VW0.8,IM
CoHfNbNiTiZr,IM
Co28.75Fe31.25Ni7.5Ti30V2.5,IM
Co25Fe25Ni10Ti30V10,IM
CoFeNb0.75Ni2V0.5,IM
CoFeMoNiV,IM
CoFeMnTiVZr,IM
Co25Fe25Mn15Ni15Ti12.5V7.5,IM
CoFeMnMoNi,IM
CoCuFeNiTi,FCC
CoCuFeNiSn0.5,IM
CoCuFeNiSn0.1,IM
CoCuFeNiSn0.2,IM
CoCuFeNiSn0.02,FCC
CoCuFeNiSn0.04,IM
CoCuFeNiSn0.05,IM
CoCuFeNiSn0.07,IM
CoCrFeNiW,IM
CoCrFeNiY,IM
CoCrFeNiZr,IM
CoCuFeMnNi,FCC
Al0.2Co1.5CrFeNi1.5Ti0.5,FCC
Co1.5CrFeNi1.5Ti,IM
Co1.5CrFeNi1.5Ti0.5,FCC
CoCrFeNiTi,FCC
CoCrFeNiTi0.3,IM
CoCrFeNiTi0.5,IM
CoCrFeNiTa,IM
Co0.5CrFeNiTi0.5,IM
CoCrFeNbNi,IM
CoCrFeNb0.3Ni,IM
Co1.5CrFeMo0.1Ni1.5Ti0.5,IM
Co1.5CrFeMo0.5Ni1.5Ti0.5,IM
Co1.5CrFeMo0.8Ni1.5Ti0.5,IM
CoCrFeMo0.3Ni,FCC
CoCrFeMo0.5Ni,IM
CoCrFeMo0.85Ni,IM
CoCrFeMoNi,IM
Co0.5CrFeMn1.5Ni ,IM
Co1.5Cr0.5FeMn0.5Ni,FCC
Co1.4CrFeMnNi,FCC
CoCr0.4Fe8Mn5.4Ni5.2,FCC
CoCr0.75FeMn0.75Ni,FCC
CoCr1.25FeMn0.25Ni,FCC
CoCr1.3FeMnNi0.7,FCC
CoCrFe0.5Mn0.5Ni1.5,FCC
CoCrFeHfNi,IM
CoCrCu0.5FeNi,FCC
CoCrCuFeNiZr,IM
C0.1Hf0.5Mo0.5NbTiZr,IM
CoCrCuFeMnNi,FCC
CoCrCuFeNiTi0.8 ,IM
C0.1CoCrFeMnNi,IM
C0.25CoCrFeMnNi,IM
C0.175CoCrFeMnNi,FCC
Al1.5NbTiVZr,IM
Al2NbTi3V2Zr,IM
AlNbTaTiZr,IM
Al13Fe36Mn33Ni18,IM
AlCuTiYZr,IM
AlCu0.2Li0.5MgZn0.5,IM
AlCrNbTiVZr,IM
AlFeNiTiVZr,BCC
AlCrMoSiTi,IM
AlCr4.5Mn13.6Ni37.1Sn0.3Ti12V10Zr21.5,IM
Al0.5CrFeNiTiV,IM
Al5Cr32Fe35Ni22Ti6,IM
Al15Cr5Fe30Ni30Ti20,IM
AlCrFeMo0.8Ni,IM
AlCrFeMoNi,IM
AlCrCuFeNi2,FCC+BCC
Al0.3CrFe1.5MnNi0.5,FCC+BCC
Al0.8CrFe1.5MnNi0.5,BCC
Al14.1Cr6Fe28.2Mn32.9Ni18.8,IM
AlCrFeMo0.2Ni,IM
Al1.5CrCuFeNi2,IM
Al1.8CrCuFeNi,IM
Al2.0CrCuFeNi,IM
Al2.2CrCuFeNi,IM
Al2.5CrCuFeNi,IM
AlCrCuFeNi,FCC+BCC
Al2CrCuFeNi2,IM
AlCrCu0.5FeNi,BCC
Al0.2CrCuFeNi,FCC
Al0.2CrCuFeNi2,FCC
Al0.3CrCuFeNi2,IM
Al0.4CrCuFeNi,FCC
Al0.4CrCuFeNi2,FCC
Al0.5CrCuFeNi,FCC
Al0.6CrCuFeNi2,FCC
Al0.7CrCuFeNi,FCC
Al0.8CrCuFeNi,IM
Al0.8CrCuFeNi2,FCC
Al0.9CrCuFeNi,IM
Al1.2CrCuFeNi,IM
Al20Cr25Co25Ni25Si5,IM
Al22Co28Ni31.75Ti10.75V7.5,IM
Al15Cr10Co35Ni35Si5,IM
AlCoFeMo0.5Ni,IM
AlCoCuFeNiVZr,IM
AlCoCuFeNiZr,IM
Al2.5CoCuFeNiSn0.1,IM
Al0.5CoCrNiTi0.5,IM
AlCoCrFeNiZr0.5,IM
Al0.5CoCrFe2NiTi0.5,IM
Al0.5CoCrFeNiTi,IM
Al16.5Co22.5Cr5Fe12.5Ni30Ti13.5,IM
AlCo0.6CrFe0.2NiSiTi0.2,IM
Al0.3CoCrFeNi ,IM
AlCoCrFeMo0.5,IM
Al0.4CoCrFeMnNiV,IM
Al0.02CoCrFeMnNi,FCC
Al0.03CoCrFeMnNi,FCC
Al0.04CoCrFeMnNi,FCC
Al0.08CoCrFeMnNi,FCC
Al0.09CoCrFeMnNi,IM
Al0.10CoCrFeMnNi,FCC
Al0.11CoCrFeMnNi,IM
Al0.12CoCrFeMnNi,IM
Al0.14CoCrFeMnNi,IM
Al0.15CoCrFeMnNi,IM
Al0.16CoCrFeMnNi,IM
Al0.18CoCrFeMnNi,IM
Al0.19CoCrFeMnNi,IM
Al0.20CoCrFeMnNi,FCC
Al0.25CoCrFeMnNi,IM
Al0.38CoCrFeMnNi,FCC
Al0.43CoCrFeMnNi,FCC+BCC
Al0.49CoCrFeMnNi,FCC+BCC
Al0.56CoCrFeMnNi,FCC+BCC
Al0.62CoCrFeMnNi,FCC+BCC
Al0.68CoCrFeMnNi,FCC+BCC
Al0.75CoCrFeMnNi,FCC+BCC
Al0.81CoCrFeMnNi,FCC+BCC
Al0.88CoCrFeMnNi,FCC+BCC
Al0.95CoCrFeMnNi,FCC+BCC
Al1.25CoCrFeMnNi,BCC
Al0.4Co6Cr7.5Cu2Mn8.1Ni32.2Sn0.3Ti12V10Zr21.5,IM
Al0.5CoCrCuFeNiV,IM
Al0.5CoCrCuFeNiV0.2,FCC
Al0.5CoCrCuFeNiV0.4,FCC+BCC
Al0.5CoCrCuFeNiTi2,IM
Al0.5CoCrCuFeNiTi1.2 ,IM
Al0.2CoCrCu0.8FeNiSi0.2,IM
Al0.8CoCrCu0.2FeNiSi0.2,IM
Al0.3C0.1CoCrFeNi,IM
AlB0.5CoCrCuFeMoNiSiTi,IM
Al0.5B0.2CoCrCuFeNi,IM
Al0.5B0.6CoCrCuFeNi,IM
Al0.5BCoCrCuFeNi,FCC
AgAlCoCrCuNi,IM
AlCoCrCuNi,FCC+BCC
AlAuCoCrCuNi,IM
AlCoCrFeNb0.5Ni ,IM
Co25Cr25Fe25Ni25,FCC
Al2.4Co24.4Cr24.4Fe24.4Ni24.4,FCC
Al7.2Co23.2Cr23.2Fe23.2Ni23.2,IM
Al9.1Co22.7Cr22.7Fe22.7Ni22.7,FCC
Al11.2Co22.2Cr22.2Fe22.2Ni22.2,FCC
Al14.8Co21.3Cr21.3Fe21.3Ni21.3,IM
Al16.6Co20.8Cr20.8Fe20.8Ni20.8,IM
Al18.4Co20.4Cr20.4Fe20.4Ni20.4,IM
Al20Co20Cr20Fe20Ni20,BCC
Al23.2Co19.2Cr19.2Fe19.2Ni19.2,BCC
Al27.2Co18.2Cr18.2Fe18.2Ni18.2,IM
Al31.2Co17.2Cr17.2Fe17.2Ni17.2,IM
Al33.2Co16.7Cr16.7Fe16.7Ni16.7,IM
CoCrFeNiTiAl0.5,FCC+BCC
CoCrFeNiTiAl,BCC
CoCrFeNiTiAl1.5,BCC
CoCrFeNiTiAl2.0,BCC
CoCrMnNiFe,FCC
AlCoCuNi,FCC+BCC
Mo1.5NbTiVZr,BCC
Mo1.7NbTiVZr,BCC
Mo2NbTiVZr,BCC
MoNbTiV0.25Zr,BCC
MoNbTiV0.50Zr,BCC
MoNbTiV0.75Zr,BCC
MoNbTiV1.0Zr,BCC
MoNbTiV1.5Zr,BCC
MoNbTiV2.0Zr,BCC
MoNbTiV3.0Zr,BCC
MoNbTiZr,BCC
Mo0.5NbTiTa0.5ZrAl,BCC
CrFe1·5Ni0·5Al0.2,BCC
NbTiV0.3Mo0.1,BCC
NbTiV0.3Mo0.3,BCC
NbTiV0.3Mo0.5,BCC
NbTiV0.3Mo0.7,BCC
NbTiV0.3Mo,BCC
NbTiV0.3Mo1.3,BCC
NbTiV0.3Mo1.5,BCC
CoFeNiV,FCC
AlCu0.5Li0.5MgSn0.2,IM
HfMoNbZrTi,BCC
Al1.125CuFe0.75NiTi1.125,FCC
Al22.5Cu20Fe15Ni20Ti22.5,FCC
AlCuFeNiTi,FCC
CoCuFeMnNiSn0.03,FCC
CrCuFeMoNi,FCC
CrCuFeNi2Al,FCC+BCC
CoCuFeMnNiSn0.05,IM
CoCuFeMnNiSn0.08,IM
CoCuFeMnNiSn0.1,IM
CoCuFeMnNiSn0.2,IM
AlCoCuFeNiSi,FCC+BCC
AlCoCuFeNiTi,FCC+BCC
Al2.5CoCrFeNi,BCC
Al3CoCrFeNi,BCC
Al2CoCrFeMo0.5Ni,BCC
Al1.5CoCrFeNiTi,BCC
Al2CoCrFeNiTi,BCC
Al0.3CoCrCuFe,FCC
Al0.5CoCrCuFe,FCC
Al0.8CoCrCuFe,FCC+BCC
AlCoCrCuFe,FCC+BCC
Al1.3CoCrCuFe,FCC+BCC
Al1.5CoCrCuFe,FCC+BCC
Al1.8CoCrCuFe,FCC+BCC
Al2.0CoCrCuFe,FCC+BCC
Al2.3CoCrCuFe,FCC+BCC
Al2.5CoCrCuFe,FCC+BCC
Al2.8CoCrCuFe,BCC
Al3.0CoCrCuFe,BCC
Al0.25CoCrCu0.5FeNiTi0.5,FCC
Al0.25CoCrCu0.75FeNiTi0.5,FCC
AlCoCrCuFeNiTi,FCC+BCC
Al3CoCrCuFeNi,BCC
AlCoCrCuNiTi,BCC
Al0.5CoCrCuFeNiTi2.0 ,IM
CoFeMo0.5NiAl,IM
Al0.3CrFe1.5Ni0.5,BCC
Al0.4CrFe1.5Ni0.5,BCC
AlCo2CuFeNi,IM
Al0.15CrFe1.5Ni0.5,IM
Al0.2CrFe1.5Ni0.5,IM
Co0.25Cr0.25FeMn,FCC
AlCrCuFe,IM
Cr0.66FeMnNi,FCC
AlCoCrCu0.5Fe,FCC+BCC
AlCoCrCu0.5Ni,BCC
Al0.44CoCrFeNi,IM
Al0.4CoCrFeNi,FCC
Al0.7CoCrFeNi,FCC+BCC
Al0.8CoCrFeNi,FCC+BCC
Al0.9CoCrFeNi,BCC
Al1.2CoCrFeNi,BCC
Al1.8CoCrFeNi,BCC
Al2.08CoCrFeNi,BCC
AlCoCr2FeNi,IM
Al0.43CoCr0.29NiSi0.14,IM
AlCo0.2CuFeNi,IM
AlCo0.5CuFeNi,IM
AlCo1.5CuFeNi,IM
AlCoCu0.5FeNi,FCC+BCC
AlCoFeNiTi,BCC
Al1.5CrCuFeNi,BCC
AlCrMnTiV,IM
Al8Cu0.5Li0.5Mg0.5Zn0.5,IM
Al8Li0.5Mg0.5Sn0.5Zn0.5,IM
AlLi0.5MgSn0.2Zn0.5,IM
AlLiMgSnZn,IM
CoCrFeNiPd,FCC
CoCrFeNiPd2,FCC
Al1.17CoCrFeNi,BCC
CoCrFeNiNb0.103,IM
CoCrFeNiNb0.155,IM
CoCrFeNiNb0.206,IM
CoCrFeNiNb0.309,IM
CoCrFeNiNb0.412,IM
CoCrNiTiV,IM
CoCuFeNiV,FCC
CoFeMo0.2NiV,IM
CoFeMo0.4NiV,IM
CoFeMo0.6NiV,IM
CoFeMo0.8NiV,IM
CoFeMoNi1.2V,IM
CoFeMoNi1.4V,IM
CoFeMoNi1.6V,IM
CoFeMoNi1.8V,IM
CoFeMoNi2V,IM
Co2Mo0.5Ni2VW0.5,IM
Cr2CuFe2MnNi,IM
CrCuFeNiZr,BCC
CrMnFe1.5Ni0.5Al0.5 ,IM
CrMnFe1.5Ni0.5Al1.2,BCC
CrNbTaTiZr,IM
FeCoNiCrTi,IM
FeCrMnNiCo,FCC
MoNbTiV3Zr,IM
Al11.1Co88.9Cr88.9Cu88.9Fe88.9Mn88.9Ni88.9Ti88.9V88.9,FCC+BCC
TaNbVTiAl0.25,BCC
Al0.5C0.2Co0.3CrFeNi,IM
AlC1.5CoCrFeNi,IM
Al1.5CoCrCu0.5FeNi,IM
Al2CoCrCu0.5FeNi,BCC
AlCo0.5CrCu0.5FeNi,BCC
AlCo1.5CrCu0.5FeNi,BCC
AlCo2CrCu0.5FeNi,BCC
AlCo3.5CrCu0.5FeNi,BCC
AlCo3CrCu0.5FeNi,BCC
AlCoCr0.5Cu0.5FeNi,BCC
AlCoCr1.5Cu0.5FeNi,BCC
AlCoCr2Cu0.5FeNi,BCC
AlCoCrCu0.5Fe1.5Ni,BCC
AlCoCrCu0.5FeNi0.5,BCC
AlCoCrCu0.5FeNi2.5,FCC
AlCoCrCuFe0.5Ni,BCC
Al0.25CoCrCu0.75FeNi,FCC
Al0.3CoCrCu0.5FeNi,FCC
Al0.75CoCrCu0.25FeNi,FCC
AlCo0.5CrCuFeNi,BCC
AlCoCr0.5CuFeNi,IM
AlCoCrCu0.25FeNi,IM
AlCoCrCu0.5Fe0.5Ni,BCC
AlCoCrCu0.5Fe2Ni,FCC+BCC
AlCoCrCu0.5FeNi,FCC+BCC
AlCoCrCu0.5FeNi1.5,FCC+BCC
AlCoCrCu0.5FeNi2,FCC+BCC
AlCoCrCu0.5FeNi3,FCC+BCC
AlCoCrCuFeNi0.5,FCC+BCC
Al0.3CoCrFeMo0.1Ni,BCC
Al0.5CoCrFeMo0.5Ni,FCC
Al1.5CoCrFeMo0.5Ni,IM
AlCo0.5CrFeMo0.5Ni,BCC
AlCo1.5CrFeMo0.5Ni,IM
AlCo2CrFeMo0.5Ni,IM
AlCoCr0.5FeMo0.5Ni,IM
AlCoCr1.5FeMo0.5Ni,IM
AlCoCr2FeMo0.5Ni,IM
AlCoCrFe0.5Mo0.5Ni,IM
AlCoCrFe0.6Mo0.5Ni,IM
AlCoCrFe1.5Mo0.5Ni,IM
AlCoCrFe2Mo0.5Ni,IM
AlCoCrFeMo0.5Ni0.5,IM
AlCoCrFeMo0.5Ni1.5,IM
AlCoCrFeMo0.5Ni2,IM
AlCoCrFeNb0.75Ni,IM
Al7.8Co20.6Cr12.2Fe11.5Ni40.7Ti7.2,IM
Al0.2Co1.5CrFeNi1.5Ti,IM
Al0.3CoCrFeNiTi0.1,FCC
AlCo1.5CrFeNiTi0.5,IM
AlCo2CrFeNiTi0.5,FCC+BCC
AlCo3CrFeNiTi0.5,FCC+BCC
Al0.8CrCu1.5FeMnNi,IM
Al0.8CrCuFe1.5MnNi,FCC+BCC
Al0.8CrCuFeMn1.5Ni,FCC+BCC
AlCrCuFeMnNi,IM
Al0.3CrCuFeMnNi,BCC
Al0.5CrCuFeMnNi,IM
Al0.8CrCuFeMnNi,IM
AlCr0.5CuFeNiTi,IM
AlCr1.5CuFeNiTi,IM
AlCr2CuFeNiTi,IM
AlCr3CuFeNiTi,IM
AlCrCuFeNiTi,IM
AlMo0.5NbTa0.5TiZr ,BCC
AlNbMo0.5Ta0.5TiZr,IM
CoCrFeMnNiV,IM
CoCuFeMnNiSn0.10,IM
FeMoNiTiVZr,FCC
Hf0.5Mo0.5NbSi0.1TiZr,FCC
Hf0.5Mo0.5NbSi0.3TiZr,IM
Hf0.5Mo0.5NbSi0.5TiZr,IM
Hf0.5Mo0.5NbSi0.7TiZr,IM
CoCrCuFeNiTi2,IM
CoCrFeMnNiTi,IM
AlCoCrCuFeNiSi,IM
Al0.5CoCrCuFeNiTi,FCC
AlCoCrCu0.25FeNiTi0.5,IM
AlCoCrCu0.5FeNiTi0.5,FCC+BCC
Al0.5CoCrCuFeNiV0.6,FCC
Al0.5CoCrCuFeNiV0.8,FCC+BCC
Al0.5CoCrCuFeNiV1.0,IM
Al23Co15Cr23Cu8Fe15Ni16,BCC
Al8Co17Cr14Cu8Fe17Ni34.8Mo0.1Ti1W0.1,FCC
AlCoCrCuFeMnNi,IM
AlCoCrCuFeNiTiV,FCC+BCC
AlTiVYZr,IM
BeCuNiTiVZr,IM
AlCoCrCuFeMoNi,IM
FeCrNiMnAl0.3,FCC+BCC
FeCrNiMnAl0.5,BCC
FeCrNiMnAl0.8,BCC
FeCrNiMn,FCC
FeCrNiMnAl1.0,BCC
Ti65(AlCrNb)35,BCC
Ti65(AlCrNbV)35,BCC
Ti65(AlCrNbV)32Zr3,BCC
Ti65(AlCrNbV)30Zr5,BCC
Ti65(AlCrNbV)28Zr7,BCC
Ti65(AlCrNbV)25Zr10,BCC
[TaNb]0.67[ZrHfTi]0.33,BCC
[(TaNb)0.67(ZrHfTi)0.33]0.9Al0.1,BCC
[(TaNb)0.67(ZrHfTi)0.33]0.8Al0.2,BCC
[(TaNb)0.67(ZrHfTi)0.33]0.7Al0.3,BCC
[(TaNb)0.67(ZrHfTi)0.33]0.6Al0.4,BCC
[(TaNb)0.67(ZrHfTi)0.33]0.5Al0.5,BCC
NiCoFeCrAl0.59,FCC
TiNbTaZrV,BCC
TiNbTaZrMo,BCC
TiNbTaZrW,BCC
CoCrHf0.2FeNi,FCC
CoCrHf0.3FeNi,IM
CoCrHf0.4FeNi,IM
CoCrHf0.5FeNi,IM
CoCrHf0.6FeNi,IM
AlCrNbTiV ,IM
AlLi0.5MgCu0.5Sn0.2,IM
AlLi0.5MgZn0.5Cu0.2,IM
FeCoCuNiSn0.02,FCC
FeCoCuNiSn0.04,FCC
FeCoCuNiSn0.05,FCC
FeCoCuNiSn0.07,IM
FeCoCuNiSn0.1,IM
FeCoCuNiSn0.2,IM
FeCoCuNiSn0.5,IM
AlLi0.5MgZn0.5Sn0.2,IM
(Al0.5Mg0.5)95Li5,IM
(Al0.5Mg0.5)90Li10,IM
(Al0.5Mg0.5)85Li15,IM
(Al0.5Mg0.5)75Li25,IM
AlMgLi,IM
Al40Mg40Li10Cu10,IM
Al35Mg35Li15Cu15,IM
Al40Mg40Li10Zn10,IM
Al35Mg35Li15Zn15,IM
AlLi0.4MgZn0.5Sn0.2,IM
AlCoCrFeNiMo0.2,IM
AlCoCrFeNiMo0.3,IM
AlCoCrFeNiMo0.4,IM
AlCoCrFeNiMo0.5,IM
AlCoCrFeNi2.2,IM
Ti0.5CrFeCoNiAl0.0Cu1.0,FCC
Ti0.5CrFeCoNiAl0.25Cu0.75,FCC
Ti0.5CrFeCoNiAl0.5Cu0.5,FCC+BCC
Ti0.5CrFeCoNiAl0.75Cu0.25,IM
Fe40Mn40Co10Cr10C,FCC
Fe40Mn40Co10Cr10Mo,FCC
Fe40Mn28Ni28Cr4,FCC
Fe40Mn28Ni20Cr12,FCC
Fe40Mn28Ni14Cr18,FCC
Fe55(CoCrNi)10(MoV)5C5,IM
CoCrFeMnNiNb0·06C0.8 ,FCC
CoCrFeNiTa0.0,FCC
CoCrFeNiTa0.1,IM
CoCrFeNiTa0.2,IM
CoCrFeNiTa0.3,IM
CoCrFeNiTa0.4,IM
CoCrFeNiTa0.5,IM
CoCrFeNiTa0.75,IM
Al0.2CoCrFeMnNi,FCC
CoCrFeNiSi0.05,FCC
CoCrFeNiSi0.1,FCC
CoCrFeNiSi0.15,FCC
CoCrFeNiSi0.25,FCC
AlCoCrCuFeNi0.5,IM
AlCoCrCuFe0.5Ni,IM
AlCoCrCu0.5FeNi,IM
AlCoCr0.5CuFeNi,IM
AlCo0.5CrCuFeNi,IM
CuAlNiCoCrFeSi,IM
NbCrFeMnCoNi,IM
TiCrFeMnCoNi,IM
Ti2CrCuFeCoNi,IM
Co20Mn20Fe20Ni40,FCC

File: data/weight_percent.csv
Composition,hydrogen_weight_percent,heat_of_formation,temperature,pressure,avg_atomic_mass
(TiVNb)65Cr35,2.8,,24,,62.09274217
(TiVNb)75Cr25,2.7,,24,,62.714074
(TiVNb)85Cr15,3.18,,25,,63.24335667
(TiVNb)85Cr15,3,,24,,63.24335667
(TiVNb)85Cr15,3.18,,20,,63.24335667
(TiVNb)95.3Co4.7,3.11,,25,,63.82454949
(TiVNb)95.3Co4.7,3.11,,20,,63.82454949
(TiVNb)96.2Ni3.8,3.17,,25,,63.83723111
(TiVNb)96.2Ni3.8,3.17,,20,,63.83723111
(V.89Ti.11).95Fe.05,3.3,42.9,40,4.5,50.86538975
(V.9Ti.1).91Al.05Fe.04,2.6,,25,5,49.65986243
(V.9Ti.1).95Fe.05,3.7,43.2,80,9.3,50.8945975
(V.9Ti.1)0.96Fe0.04,3.4,46,80,10,50.842488
(V0.7Ti0.3)0.77Mn0.18Fe0.05,1.6,48,25,0.05,51.1958436
(ZrTiVFe)0.80Cu0.20,1.112,,200,,61.59152941
(ZrTiVFe)0.90Cu0.10,1.357,,200,,61.5255
(ZrTiVFe)0.95Cu0.05,1.504,,200,,61.49634416
(ZrTiVFe)80Al20,1.4,,200,,59.44067874
Ag0.3Pd0.7,0.3,46,50,0.002,106.85446
Al0.10Ti0.30V0.25Zr0.10Nb0.25,2.6,,25,,62.14262386
Al0.10Ti0.30V0.25Zr0.10Nb0.25,2.529422517,,25,25,62.14262386
Al0.10Ti0.30V0.30Nb0.30,2.608383783,,25,,60.21261786
Al0.10Ti0.30V0.30Nb0.30,2.608383783,48.6,25,60,60.21261786
Al0.1Ti0.3V0.3Nb0.3,2.6,48.6,62.5,,60.21261786
AlCrFeMnNiW,0.615,,25,,72.04901393
AlCrFeMnNiW,0.431789225,,25,0,72.04901393
AlMg2TiZn,1.35,,,,37.77350772
Bi0.05Pd0.95,0.4,37.8,100,0.16,111.54802
Co0.05Pd0.95,0.6,38.2,81,0.6,104.0456598
Co0.1Pd0.9,0.5,29.8,80,4,101.6713195
CoFeMnTi2VZr,1.82,,25,,58.23082
CoFeMnTiV2.6Zr,1.6,,25,,58.05988684
CoFeMnTiVZr2.3,1.8,,25,,65.52601918
Cr0.05Pd0.95,0.6,29.6,30,0.26,103.698805
CrFe1.5MnTiVZr,1.14,,80,,58.57448385
CrFeMnTiVZr0.5,1.14,,5,,55.85448091
CrFeMnTiVZr2,2.17,,5,,63.43366357
CrMnTiVZr,2.23,,5,,59.393329
HfNbTiVZr,2.032902358,-59,290,10,92.285776
Mg.72Li.28,5.5,,350,1.5,19.44308
Mg0.10Ti0.30V0.25Zr0.10Nb0.25,2.7,,25,,61.87497
Mg0.10Ti0.30V0.25Zr0.10Nb0.25,2.61738624,,298,,61.87497
Mg0.10Ti0.30V0.25Zr0.10Nb0.25,1.286380673,,,,61.87497
Mg0.10Ti0.30V0.25Zr0.10Nb0.25,2.725400566,,25,25,61.87497
Mg0.68TiNbNi0.55,1.6,,,,58.69416409
Mg0.68TiNbNi0.55,1.60516045,,100,30,58.69416409
Mg12Al11Ti33Mn11Nb33,1.75,,275,,58.3829696
Mg12Al11Ti33Mn11Nb33,1.747084596,,275,70,58.3829696
Mg18.8V20.8Al18.8Cr20.2Ni21.4,0.301680812,,25,30,43.30130106
Mg28V28Al19Cr19Ni6,0.3,,,,39.59637533
Mg35Al15Ti25V10Zn15,2.5,,375,,39.42623079
Mg35Al15Ti25V10Zn15,2.75,,,,39.42623079
Mg35Al15Ti25V10Zn15,2.492696097,,40,100,39.42623079
Mg50Co50,2.109860497,,100,40,41.6190975
Mg50Ni40B10,1.832725199,,100,70,36.71096
Mg50Ni45B5,1.945988887,,100,70,39.10508
Mg50Ni50,1.765522992,,100,70,41.4992
Mg60Co40,2.648686044,,100,40,38.156278
MgAlTiFeNi,1,,325,,42.73838772
MgAlTiFeNi,0.94,,,,42.73838772
MgAlTiFeNi,0.3,,598,,42.73838772
MgAlTiFeNi,1.003889468,,325,15,42.73838772
MgTiNbCr0.5Mn0.5Ni0.5,1.6,,,,55.087145
MgTiNbCr0.5Mn0.5Ni0.5,1.6,,,,55.087145
MgTiNbCr0.5Mn0.5Ni0.5,1.2,,,,55.087145
MgTiNbCr0.5Mn0.5Ni0.5,1.602293834,,100,30,55.087145
MgVAlCrNi,0.3,,,,42.58350772
MgVAlCrNi,0.3,,,,42.58350772
MgVTiCrFe,2.7,,623,,46.19092
MgZrTiFe0.5Co0.5Ni0.5,1.2,,350,,55.58484389
MgZrTiFe0.5Co0.5Ni0.5,0.62,,623,,55.58484389
MgZrTiFe0.5Co0.5Ni0.5,1.20030458,,350,20,55.58484389
Mo0.025Pd0.975,0.5,30.8,30,0.16,106.158
Nb.736Fe.184Cr.08,1,,45,0.07,82.81426368
Nb.865Fe.065Cr.07,1,,45,0.13,87.6336707
Nb.8V.2,2.2,,40,0.7,84.513404
Nb.95Cr.05,0.9,47.2,77,0.26,90.860866
Nb.97Cr.03,0.9,47.2,77,0.45,91.6790716
Nb0.5V0.5,2.2,,,,71.92394
Nb0.8V0.2,2.1,,45,0.65,84.513404
Nb0.93Cr0.07,0.9,46,47,0.07,90.0426604
Nb0.95Cr0.05,0.9,47.2,77,0.26,90.860866
Nb0.97Cr0.03,0.9,47.2,77,0.45,91.6790716
Nb0.985Si0.015,2,,40,1.9,91.9340668
Nb0.99Fe0.01,2,,40,2.3,92.5357662
Nb50Ti35Cr15,2.62614102,,150,10,71.006055
NbTiV0.5ZrHf,1.8,59.1,326,0.25,96.87958444
NbTiVZrHf,2.2,61.8,315,0.17,92.285776
Ni0.025Pd0.95Rh0.025,0.7,32.6,50,0.32,105.1389725
Ni0.05Pd0.9Rh0.05,0.6,28.4,30,0.7,103.857945
Ni0.1Pd0.825Rh0.075,0.7,21.4,30,6.3,101.3837525
Pd.6Ag.4,0.2,,,,106.99928
Pd.75Ag.25,0.4,,,,106.78205
Pd.75Rh.25,0.8,25.4,0,5,105.541375
Pd.7Ag.3,0.3,46,50,0.002,106.85446
Pd.7Rh.3,0.9,,25,35,105.36565
Pd.825Ni.1Rh.075,0.7,21.4,30,6.3,101.3837525
Pd.835Ni.125Rh0.04,0.6,21.5,30,4.7,100.313595
Pd.85Ni.15,0.5,,50,7.2,99.26101
Pd.85Ni.15,0.5,,50,6.8,99.26101
Pd.85Pt.075Rh.075,0.4,,0,0.8,112.8062125
Pd.85Rh.15,0.4,,50,7.3,105.892825
Pd.85Rh.15,0.7,31,50,2.7,105.892825
Pd.88Pt.06Rh.06,0.5,24.8,0,0.3,111.52897
Pd.8Ag.2,0.4,,50,0.004,106.70964
Pd.8Rh.2,0.8,,30,4.6,105.7171
Pd.8Rh.2,0.8,28.4,30,4.8,105.7171
Pd.8Rh.2,0.8,,30,4.6,105.7171
Pd.901Ag.099,0.6,,25,0.01,106.5633718
Pd.90Ag.10,0.6,,25,0.002,106.56482
Pd.90Pt.10,0.3,30.7,80,3,115.2864
Pd.90Rh.05Ni.05,0.6,,50,0.75,103.857945
Pd.90Rh.10,0.8,,50,0.7,106.06855
Pd.90Rh0.05Ni0.05,0.7,,50,0.9,103.857945
Pd.91Ni.09,0.5,,50,0.9,102.124606
Pd.925Rh.075,0.7,32.4,30,0.3,106.1564125
Pd.927Ir.073,0.1,17,25,0.6,112.683181
Pd.92Pt.08,0.4,30.7,80,1.8,113.51312
Pd.92Y.08,0.4,,,,105.018868
Pd.92Y.08,0.5,,300,5.8,105.018868
Pd.935Ni.025Rh0.04,0.6,32,0,0.15,105.086255
Pd.942Ce.058,0.4,,,,108.374368
Pd.942Ir.058,0.4,25.9,25,0.35,111.396226
Pd.946Pb.054,0.4,,25,0.005,111.86212
Pd.947Ce.053,0.3,,25,0.008,108.205888
Pd.952Ti.048,0.4,27.2,100,2.3,103.609456
Pd.95Ag.05,0.66,,25,0.02,106.49241
Pd.95Ag.05,0.7,,25,0.004,106.49241
Pd.95Bi.05,0.4,37.8,100,0.16,111.54802
Pd.95Co.05,0.6,38.2,81,0.6,104.0456598
Pd.95Cr.05,0.6,29.6,30,0.26,103.698805
Pd.95Ni.025Rh.025,0.7,32.6,50,0.32,105.1389725
Pd.95Pt.05,0.6,29,25,0.3,110.8532
Pd.95Pt.05,0.6,33,30,0.17,110.8532
Pd.95Rh.05,0.7,28,25,0.21,106.244275
Pd.95Rh.05,0.7,34.2,30,0.13,106.244275
Pd.95Rh.05,0.7,,50,0.7,106.244275
Pd.95Rh.05,0.75,,50,0.13,106.244275
Pd.95Sb.05,0.5,34.6,100,0.07,107.187
Pd.95Sc.05,0.5,37.4,50,0.04,103.3467956
Pd.95U.05,0.3,,108,1.6,113.0004455
Pd.96Pt.04,0.5,37.4,80,0.4,109.96656
Pd.972Ir.028,0.5,30.7,25,0.1,108.822316
Pd.975Mo.025,0.5,30.8,30,0.16,106.158
Pd.975Rh.025,0.7,36,30,0.056,106.3321375
Pd.98V.02,0.5,30.8,25,0.1,105.31043
Pd.9Ag.1,0.5,,140,0.4,106.56482
Pd.9Ag.1,0.5,,50,0.01,106.56482
Pd.9Co.1,0.5,29.8,80,4,101.6713195
Pd.9Cu.1,0.5,,30,0.06,102.1326
Pd.9Ni.05Rh.05,0.6,28.4,30,0.7,103.857945
Pd.9Ni.1,0.5,,50,1,101.64734
Pd.9Pt.1,0.4,27.4,25,2,115.2864
Pd.9Rh.1,0.6,29.2,30,0.58,106.06855
Pd.9Rh.1,0.7,24,25,1.03,106.06855
Pd.9Rh.1,0.7,32.4,50,0.6,106.06855
Pd.9Rh.10,0.7,,50,3,106.06855
Pd0.6Ag0.4,0.2,,,,106.99928
Pd0.75Rh0.25,0.8,25.4,0,5,105.541375
Pd0.85Cu0.15,0.4,,30,0.15,99.9889
Pd0.85Rh0.15,0.7,31,50,2.7,105.892825
Pd0.88Pt0.06Rh0.06,0.5,24.8,0,0.3,111.52897
Pd0.8Rh0.2,0.9,,,,105.7171
Pd0.8Rh0.2,0.8,28.4,30,4.8,105.7171
Pd0.91Ag0.045Ni0.045,0.5,33,30,0.07,104.337472
Pd0.925Rh0.075,0.7,32.4,30,0.3,106.1564125
Pd0.927Ir0.073,0.1,17,25,0.6,112.683181
Pd0.92Ce0.08,0.1,,,,109.11568
Pd0.92Pt0.08,0.4,30.7,80,1.8,113.51312
Pd0.93Ru0.07,0.5,,100,,106.0455
Pd0.93Y0.07,0.3,,190,1.3,105.1940095
Pd0.942Ir0.058,0.4,25.9,25,0.35,111.396226
Pd0.95Bi0.05,0.2,37,30,0.01,111.54802
Pd0.95Co0.05,0.4,35,30,0.25,104.0456598
Pd0.95Cr0.05,0.3,,30,1,103.698805
Pd0.95Cr0.05,0.5,30,30,0.4,103.698805
Pd0.95Fe0.05,0.5,28,50,1.7,103.89125
Pd0.95Pb0.05,0.4,,25,0.003,111.459
Pd0.95Pt0.05,0.2,29,0,0.5,110.8532
Pd0.95Pt0.05,0.6,33,30,0.17,110.8532
Pd0.95Rh0.05,0.7,34.2,30,0.13,106.244275
Pd0.95Sc0.05,0.4,38,50,0.05,103.3467956
Pd0.95Ti0.05,0.1,,,,103.49235
Pd0.96Mo0.04,0.3,,100,,106.0008
Pd0.96Pt0.04,0.5,37.4,80,0.4,109.96656
Pd0.972Ir0.028,0.5,30.7,25,0.1,108.822316
Pd0.975Rh0.025,0.7,36,30,0.056,106.3321375
Pd0.97Nb0.03,0.3,,100,1.9,106.0145914
Pd0.97V0.03,0.4,,100,,104.755645
Pd0.97V0.03,0.4,27,25,0.25,104.755645
Pd0.98Mo0.02,0.35,,30,0.11,106.2104
Pd0.98V0.02,0.46,32,25,0.03,105.31043
Pd0.9B0.1,0.1,,25,0.01,96.8591
Pd0.9Ni0.1,0.6,,0,0.002,101.64734
Pd0.9Pt0.05Rh0.05,0.4,53,25,1,110.677475
Pd0.9Pt0.1,0.3,30.7,80,3,115.2864
Pd0.9Rh0.1,0.6,29.2,30,0.58,106.06855
Pd10.95Sb0.05,0.2,36,30,0.03,106.4897273
Sb0.05Pd0.95,0.5,34.6,100,0.07,107.187
Sc0.05Pd0.95,0.5,37.4,50,0.04,103.3467956
Ta.4Ti.6 ,1.4,96,,,101.099352
Ta.5Ti.5,1.5,107,,,114.40744
Ta0.5V0.5,0.5,,,,115.94469
TaNbHfZrTi,1.403008721,,500,1,118.287052
Ti.16Zr.05Cr.22V.57,3.5,,30,1,52.695717
Ti.21Cr.29V.50,3.1,,30,1,50.601689
Ti.23Mn.36V.41,2.8,34,40,4,51.6731212
Ti.25V.35Cr.40,2.6,,40,1.6,50.594715
Ti.278Cr.422V.25Fe.05,2.5,,20,2,50.7770052
Ti.28V.35Cr0.29Mn0.08,2.7,,40,0.4,50.7061976
Ti.32Cr.29V.39,2.9,,30,0.03,50.263494
Ti.33V.37Mn.30 ,2.3,,80,1.3,51.1258785
Ti.33V.37Mn.30 ,3,,100,2.5,51.1258785
Ti.346V.10Cr.554,2.5,,40,1.2,50.4619714
Ti.375V.075Cr.55,2.8,,40,0.5,50.3685925
Ti.375V0.05Cr.575,2.6,,40,0.75,50.3949575
Ti.3Cr.5V.2,2.7,,20,0.8,50.54645
Ti.435V.49Fe.075,3.8,,40,0.07,49.971855
Ti.49Zr.51,2.8,,,,69.97907
Ti.50V.45Co.05,3.5,,,,49.80383475
Ti.50V.45Fe.05,3.9,,,,49.649425
Ti.58V.40Ni.02,3.7,,1,,49.313328
Ti.5V.5,3.88,,,,49.40425
Ti.65Zr.35N.19,1.9,,,,55.21279244
Ti.78V.20Ni.02,3.5,,,,48.698428
Ti.81Zr.19N.25,2,,,,47.685204
Ti.93Mn.07,3.8,,,,48.36197315
Ti.95Cr.05,3.5,,600,0.6,48.073455
Ti0.048Pd0.952,0.4,27.2,100,2.3,103.609456
Ti0.095V0.855Fe0.05,3.7,43.2,80,9.3,50.8945975
Ti0.1045V0.8455Fe0.05,3.3,42.9,40,4.5,50.86538975
Ti0.15V0.6Cr0.25,3.7,,40,,50.743975
Ti0.20Zr0.20Hf0.20 Mo0.10Nb0.30,1.54,,,,100.982114
Ti0.20Zr0.20Hf0.20 Mo0.20Nb0.20,1.18,,,,101.285476
Ti0.20Zr0.20Hf0.20 Mo0.30Nb0.10,1.4,,,,101.588838
Ti0.20Zr0.20Hf0.20 Mo0.40,0.92,,,,101.8922
Ti0.20Zr0.20Hf0.20Mo0.10Nb0.3,1.54,,,,100.982114
Ti0.20Zr0.20Hf0.20Mo0.20Nb0.2,1.18,,,,101.285476
Ti0.20Zr0.20Hf0.20Mo0.30Nb0.1,1.4,,,,101.588838
Ti0.20Zr0.20Hf0.20Mo0.40,0.92,,,,101.8922
Ti0.20Zr0.20Hf0.20Nb0.40,1.12,,,,100.678752
Ti0.20Zr0.20Hf0.20Nb0.40,1.479441329,,300,,100.678752
Ti0.20Zr0.20Hf0.20Nb0.40,1.12,,,,100.678752
Ti0.20Zr0.20Hf0.20Nb0.40,1.576515842,76,300,2,100.678752
Ti0.23Mn0.36V0.41,2.8,34,40,4,51.6731212
Ti0.24V0.17Zr0.17Mn0.17Co0.17Fe0.08,0.53,,425,,59.4819258
Ti0.24V0.45Cr0.31Mn0.1,2.7,,40,1.1,50.93122773
Ti0.25V.35Cr0.5,2.45,,40,5,50.72211364
Ti0.25V0.35Cr0.4,0.94,,40,51,50.594715
Ti0.25V0.6Al0.15,1,,,,46.57888079
Ti0.26V.35Cr0.29Mn.10,2.7,,40,0.8,50.8476185
Ti0.27Zr0.04Cr0.35V0.35,2.7,,30,0.85,52.08040594
Ti0.2V0.8,3.4,60,110,1.8,50.3266
Ti0.2Zr0.2Nb0.2V0.2Cr0.17Fe0.03,1.73,,25,,67.102463
Ti0.30V0.25Cr0.10Zr0.10Nb0.25,3,,25,,64.64408
Ti0.30V0.25Zr0.10 Nb0.25Ta0.10,2.2,,25,,77.539258
Ti0.30V0.25Zr0.10Nb0.25Co0.10,1.862065831,,25,,65.3377895
Ti0.30V0.25Zr0.10Nb0.25Cu0.10,2.026013057,,25,,65.79907
Ti0.30V0.25Zr0.10Nb0.25Fe0.10,1.766158545,,25,,65.02897
Ti0.30V0.25Zr0.10Nb0.25Mn0.10,3.01072043,,25,,64.9382745
Ti0.30V0.25Zr0.10Nb0.25Mo0.10,2.8,,25,,69.03847
Ti0.30V0.25Zr0.10Nb0.25Ni0.10,1.669148255,,25,,65.31381
Ti0.30V0.25Zr0.10Nb0.25Ta0.10,2.5,,25,,77.539258
Ti0.30V0.25Zr0.10Nb0.25Ta0.10,2.533842663,,100,33,77.539258
Ti0.30V0.25Zr0.10Nb0.25Zn0.10,1.770491184,,25,,65.98537
Ti0.325V0.275Zr0.125 Nb0.275,2.5,,25,,66.517942
Ti0.325V0.275Zr0.125 Nb0.275,2.5,,250,,66.517942
Ti0.325V0.275Zr0.125 Nb0.275,2.7,,20,,66.517942
Ti0.325V0.275Zr0.125Nb0.275,2.5,,250,,66.517942
Ti0.325V0.275Zr0.125Nb0.275,2.583156643,,25,40,66.517942
Ti0.325V0.275Zr0.125Nb0.275,2.511205549,,250,30,66.517942
Ti0.325V0.275Zr0.125Nb0.275,2.655001608,,25,70,66.517942
Ti0.45V0.55Ni.05,3.3,,,,49.99299524
Ti0.45V0.5Ni.05,3.3,,,,49.94557
Ti0.48V0.5Co.02,3.6,,,,49.6255739
Ti0.48V0.5Fe.02,3.8,,,,49.56381
Ti0.48V0.5Fe.02,3.92,,,,49.56381
Ti0.4V0.6,3.2,,,,49.7117
Ti0.5VZrHfNb,2.001439246,,0,,97.22119556
Ti0.5Zr0.5,2.1,,,,69.5455
Ti0.5ZrNbHf,1.766051164,,25,40,110.4439657
Ti0.65Zr0.35MnCr0.8Fe0.2,1.8,23,50,,56.91529167
Ti0.683Zr0.368MnCr0.8Fe0.2,2.05,26,50,,57.01983546
Ti0.699Zr0.376MnCr0.8Fe0.2,2.1,25,50,,57.0611974
Ti0.6V0.4Ni.02,3.4,,,,49.28496863
Ti0.715Zr0.385MnCr0.8Fe0.2,2.2,28,50,,57.11292581
Ti0.75Mo0.25,2.5,,,,59.88525
Ti0.82Nb0.18,3.7,,,,55.9740884
Ti0.83V0.17,3.7,,,,48.389665
Ti0.85Cr0.15,3.2,,,,48.486365
Ti0.86V0.07Co0.07,1.8,,,,48.85684865
Ti1.125Zr0.125Cr0.85Mn1.1Mo0.05,1.5,23,58,,53.74735677
Ti20Zr20Nb5Fe40Ni15,1.38,,32,,63.605529
Ti20Zr20V15Nb15Ta15Hf15,1.5,,,,103.311064
Ti20Zr20V20Cr20Ni20,1.52,,32,,60.1444
Ti20Zr20V20Nb20Ta20,1.6,,,,92.777352
Ti21.6667V21.6667Nb21.6667Cr35,2.804260598,44,25,15,59.73686317
Ti21.667V21.667Nb21.667Cr35,2.8,39,50,,59.73690068
Ti21.67V21.67Nb21.67Cr35,2.915688274,,25,20,59.73727577
Ti23.333V23.333Nb23.333Cr30,3.1,49,50,,60.33226627
Ti23.333V23.333Nb23.3Cr30,3.061288534,54,25,15,60.32151316
Ti25V25Nb25Cr25,3.093931016,,25,20,60.927745
Ti25Zr25Nb15V15Ta20,1.7,,,,92.539508
Ti27.5V27.5Nb20Cr12.5Mn12.7,3.38,,25,,59.11203365
Ti28.333V28.333Nb28.3Cr15,3.174022604,68,25,28,62.10844972
Ti28.33V28.33Nb28.33Cr15,2.791729283,,25,20,62.11845235
Ti2V3Nb3Cr2,3.199273486,,25,50,63.126984
Ti31.777V31.777Nb31.7Co4.7,3.114454508,64,25,28,63.64883814
Ti31V26Nb26Zr12Co5,2.89,,25,,66.13275855
Ti31V26Nb26Zr12Fe5,2.92,,25,,65.9783488
Ti31V26Nb26Zr12Ni5,2.93,,25,,66.1207688
Ti32.067V32.067Nb32.06Ni3.8,3.171171825,70,25,28,63.70487862
Ti35V30Nb10Cr25,3.72,,27,,54.325563
Ti39.1Cr45.9Mo15,2.248098552,20.9,353,30,56.9732069
Ti3V3Nb2Cr2,3.404549086,,25,50,58.623046
Ti41.4Cr48.6Mo10,2.498092811,36.6,353,30,54.6810426
Ti43.7Cr51.3Mo5,2.385054902,42.31,353,30,52.3888783
Ti4V3NbCr2,3.7,,27,,54.119108
Ti4V3NbCr2,3.694741322,,25,50,54.119108
Ti4V3NbCr2Fe,3.494586854,,25,50,54.27600727
Ti4V3NbCr2Mn,3.152086361,,25,50,54.19355682
Ti4V3NbCr2Ni,3.650447178,,25,50,54.53495273
Ti54Cr63V10,3.322049839,,353,30,50.15738031
TiHfZrNb0.9V1.1,2.304303433,,25,20,91.4464784
TiV0.5ZrHfNb,1.998363899,,20,,96.87958444
TiV0.5ZrNbHf,1.998363899,-59.1,25,40,96.87958444
TiVCrMo,1.210601986,,,,61.68615
TiVCrMo,1.178699783,,25,24,61.68615
TiVCrNb,3,47.1,100,0.2,60.927745
TiVCrNb,3.202552382,,,,60.927745
TiVCrNb,3.047304339,,100,,60.927745
TiVCrNb,3.047304339,48.7,100,20,60.927745
TiVCrNb,3.093931016,,25,45,60.927745
TiVCrNbMo,1.892347172,,,,67.930196
TiVCrNbMo,1.920900973,,25,24,67.930196
TiVCrNbTa,2.205044281,,,,84.931772
TiVCrNbTa,2.125532558,,25,24,84.931772
TiVHfNb,2.121177968,,20,,92.55122
TiVNb,3.1,67,220,,63.90496
TiVNbHf,2.131609942,,,,92.55122
TiVNbHf,2.100307348,,25,24,92.55122
TiVNbHf,2.121177968,,25,40,92.55122
TiVNbMo,2.059023852,,,,71.91372
TiVNbMo,2.153042821,,25,24,71.91372
TiVNbTa,2.014089084,,,,93.16569
TiVNbTa,2.014089084,,,,93.16569
TiVNbTa,2.034858613,,25,24,93.16569
TiVNbTa,2.024474949,,25,20,93.16569
TiVZr0.15NbTa0.85,2.087976866,,,,89.8010445
TiVZr0.15NbTa0.85,2.034147804,,25,20,89.8010445
TiVZr0.50NbTa0.50,2.283437776,,,,81.950205
TiVZr0.5HfNb,2.124491277,,20,,92.40375111
TiVZr0.5NbHf,2.124491277,,25,40,92.40375111
TiVZr0.5NbTa0.5,2.295180032,,25,20,81.950205
TiVZr0.74NbTa0.26,2.440069461,,,,76.5667722
TiVZr0.74NbTa0.26,2.452596958,,25,20,76.5667722
TiVZr1.20Nb,2.601017774,,,,71.7104
TiVZr1.2Nb,2.614349448,,25,20,71.7104
TiVZr1.50Nb,2.555857655,,,,73.01130667
TiVZr1.5Nb,2.595166006,,25,20,73.01130667
TiVZr1.75Nb,2.523572566,,,,73.96986947
TiVZr1.75Nb,2.484716741,,25,20,73.96986947
TiVZr2Nb,2.495205517,,,,74.832576
TiVZr2Nb,2.597537795,,25,20,74.832576
TiVZrHf0.5Nb,2.379273839,,20,,82.70752889
TiVZrHfNb,2.1,,300,,92.285776
TiVZrHfNb,2.127149387,,20,,92.285776
TiVZrHfNb,2.14806855,,300,20,92.285776
TiVZrHfNb0.5,2.055366053,,20,,92.21682
TiVZrNb,2.743891196,,20,,70.73472
TiVZrNb,2.770839301,,,,70.73472
TiVZrNb,2.635949232,,,,70.73472
TiVZrNb,2.811233469,,25,24,70.73472
TiVZrNb,2.743891196,67.6,25,40,70.73472
TiVZrNb,2.730411541,,25,20,70.73472
TiVZrNb0.5Hf,1.950403651,,25,40,92.21682
TiVZrNbHf,2.7,,299,,92.285776
TiVZrNbHf,2.7,,300,,92.285776
TiVZrNbHf,1.8,,289,,92.285776
TiVZrNbHf,2.032902358,,,,92.285776
TiVZrNbHf,2.053861825,,25,24,92.285776
TiVZrNbHf,2.127149387,-61.8,25,40,92.285776
TiVZrNbHf,2.657809208,,299,50,92.285776
TiVZrNbHf0.5,2.379273839,,25,40,82.70752889
TiVZrNbTa,1.6,,400,,92.777352
TiVZrNbTa,1.603417961,,25,50,92.777352
TiZrCrMnFeNi,1.7,,30,,60.09392417
TiZrFeMnCrV,1.8,,0,,58.80194083
TiZrHfMoNb,1.94,,,,101.285476
TiZrHfMoNb,1.18,,,,101.285476
TiZrHfMoNb,1.180038557,,100,5,101.285476
TiZrHfMoNbPd0.0025,1.764,,20,,101.288042
TiZrHfMoNbPd0.0025,1.759631617,,20,5,101.288042
TiZrHfMoNbPt0.0025,1.749,,20,,101.3323518
TiZrHfMoNbPt0.0025,1.749275112,,20,5,101.3323518
TiZrHfMoNbPt0.0025,1.749275112,,20,5,101.3323518
TiZrHfNb,1.907560636,,20,,102.621845
TiZrHfScMo,2.14,,,,91.6953824
TiZrNbCrFe,1.95,,30,,67.967696
TiZrNbCrFe,1.9,,200,,67.967696
TiZrNbCrFeNi,1.5,,30,,66.42198
TiZrNbFeNi,1.64,,32,,69.307156
TiZrNbHf,1.926457729,,,,102.621845
TiZrNbHf,1.926457729,,25,24,102.621845
TiZrNbHf,1.907560636,,300,40,102.621845
TiZrNbHfTa,1.7,,300,,118.287052
TiZrNbHfTa,1.675604499,,300,,118.287052
TiZrNbHfTa,1.757911941,,300,41,118.287052
TiZrNbMoV,0.61,,,,75.775776
TiZrNbMoV,2.3,,50,,75.775776
TiZrNbMoV,0.59,,50,,75.775776
TiZrNbMoV,2.477564439,,25,85,75.775776
TiZrNbTa,1.25,,220,,103.236315
TiZrNbTa,1.67,,20,,103.236315
TiZrNbTa,1.4,,27,,103.236315
TiZrNbTa,1.6703924,,20,1,103.236315
TiZrVMoNb,2.65,,,,75.775776
V,3.6,,40,4.8,50.9415
V.37Ti.33Mn.3,2.6,,25,2,51.1258785
V.49Ti.30Ni.21,1.8,,60,4,51.647049
V.49Ti.43Fe.075,3.9,,150,0.1,49.98243216
V.55Ti.30Ni.15,2.5,,60,0.5,51.181935
V.61Ti.30Ni.09,2.1,,60,0.1,50.716821
V.62Ti.2Ni.18,1.2,,,,51.721942
V.667Zr.111Ti.111Fe.111,1.65,,40,0.3,55.6158765
V.667Zr.111Ti.111Mn.111,1.7,,40,0.2,55.5152045
V.667Zr.111Ti.111Ni.111,1.79,,40,0.6,55.9320489
V.67Ti.30Ni.03,2.6,,60,0.05,50.251707
V.67Ti.33,3.88,,,,49.926915
V.690Ti.173Ni.112Co.009Nb.008Ta.008,3,,20,0.45,52.72551963
V.6Ti.38Fe.02,4.14,,,,49.87126
V.78Zr0.06(Ti.5Ni.5).16,1.75,,40,1.6,53.732642
V.7Zr0.02Ti.101Cr.17,2.03,,40,,51.62203229
V.855Cr.145,2.3,29.7,50,50,51.094417
V.85Ti.15,3.9,,30,0.03,50.480325
V.87Ti.13,3.6,,30,0.08,50.541815
V.8Nb.2,3.1,,45,2,59.334476
V.8Ti.18Fe.02,3.79,,,,50.48616
V.8Ti.2,3,48.1,80,2,50.3266
V.8Ti.2,3.4,60,110,1.8,50.3266
V.96Si.04,3.1,,0,13,50.02726
V.975Zr.02C.005,1.9,,25,1,51.552496
V.983Ta.013,3.28,,40,5.8,52.63837042
V.991Ni.009,3.62,,40,6.9,51.0112671
V.992Ti.008,3.86,,40,4.2,50.916904
V.995C.005,2.1,,25,2.6,50.746846
V.99Ag.01,3.7,,40,4.3,51.510767
V.99Al.01,3.5,,40,7.2,50.70190039
V.99Au.01,3.6,,40,5.1,52.40175069
V.99B.01,3.72,,40,4.8,50.540195
V.99Co.01,3.4,,40,6,51.02141695
V.99Co.01,3.69,,40,6.9,51.02141695
V.99Cr.01,3.5,,40,5,50.952046
V.99Cu.01,3.5,,40,4.1,51.067545
V.99Fe.01,3.5,,40,7,50.990535
V.99Ga.01,3.4,,40,6.2,51.129315
V.99Hf.01,3.6,,40,2.7,52.216985
V.99In.01,3.6,,40,4,51.580265
V.99Ir.01,3.4,,40,9.2,52.354255
V.99Mo.01,3.4,,40,5.8,51.391485
V.99Mo.01,3.81,,40,8,51.391485
V.99Nb.01,3.5,,40,4.3,51.3611488
V.99Nb.01,3.69,,40,5.3,51.3611488
V.99Ni.01,3.6,,40,5.5,51.019019
V.99Os.01,3.4,,40,11,52.334385
V.99Pd.01,3.5,,40,5.8,51.496285
V.99Pt.01,2.1,,40,9,52.382925
V.99Re.01,3.4,,40,10,52.294155
V.99Rh.01,3.4,,40,6,51.46114
V.99Ru.01,3.4,,40,7.4,51.442785
V.99Si.01,3.3,,40,9,50.71294
V.99Sn.01,3.4,,40,4.2,51.619185
V.99Ta.01,3.5,,40,3.1,52.2415638
V.99Ti.01,3.4,,40,2.8,50.910755
V.99W.01,3.5,,40,7.8,52.270485
V.99Zr.01,3.6,,40,3,51.344325
V.99Zr.01,3.8,,40,3.7,51.344325
V.9Ti.1,3.3,,30,0.3,50.63405
V0.02Pd0.98,0.5,30.8,25,0.1,105.31043
V0.3Ti0.3Cr0.25Mn0.1Nb0.05,3.45,,25,,52.7806985
V0.58Ti0.42,3.8,,,,49.65021
V0.78(Zr.33Ti.33Ni.33)0.22,1.78,,40,1.2,54.21278557
V0.855Cr0.145,2.3,29.7,50,50,51.094417
V0.95Cr0.05,3.6,36,50,,50.99423
V0.97Cr0.03,3.8,,40,8.5,50.973138
V0.99W0.01,3.7,,40,,52.270485
V0.9Ti0.1,3.7,,40,0.55,50.63405
V1.0C0.007,3.8,,40,5.6,50.67087875
V1.0Fe0.005,3.8,,40,6.3,50.96589552
V1.0Ge0.007,3.1,,40,8.2,51.09233366
V1.0Si0.009,3.5,,40,11.7,50.73763082
V1.0Sn0.005,3.7,,40,5.8,51.27865672
V28.5Ti33.25Cr23.75Fe9.5Al5,1.703405605,,25,40,49.43753068
V29.25Ti34.13Cr24.375Fe9.75Al2.5,2.971289324,33.93,25,40,50.02836977
V29.7Ti34.65Cr24.75Fe9.9Al,3.550194944,36.18,25,40,50.38304614
V29.82Ti34.79Cr24.85Fe9.94Al0.6,3.580920605,36.66,25,40,50.47759768
V30Ti30Cr25Fe10Nb5,2.76197091,34.96,25,20,52.871394
V30Ti32Cr32Fe6,3.75818613,,25,30,50.589342
V30Ti35Cr25Fe10,3.608260664,36.66,25,40,50.619425
V35Ti30Cr25Fe10,3.283083215,34.21,25,20,50.77315
V35Ti30Cr25Fe5Mn5,3.43436943,36.2,25,20,50.72780225
V35Ti30Cr25Mn10,3.603935093,38.33,25,20,50.6824545
V46.75Fe10.75Ti28.75Cr8.75La5,2.41099414,37.9,25,50,55.0751835
V47.25Fe11.25Ti29.25Cr9.25La3,3.041835417,39.2,25,50,53.3303221
V47.5Fe11.5Ti29.5Cr9.5La2,3.126935589,40,25,50,52.4578914
V47.75Fe11.75Ti29.75Cr9.75La,3.178138657,41.4,25,50,51.5854607
V47Fe11Ti30Cr10Ce2,3.181608593,42,30,50,52.447485
V47Fe11Ti30Cr10La2,3.128935811,41,30,50,52.4232744
V47Fe11Ti30Cr10Sc2,3.185444218,43.3,30,50,50.54428324
V47Fe11Ti30Cr10Y2,3.407785737,45,30,50,51.423282
V49.8Fe10.2Ti12.667Cr12.6Co12.67,3.501272697,38.7,25,40,52.22409743
V49.8Fe10.2Ti13.33Cr13.3Co13.3,3.733529256,38.28,25,40,52.23588946
VTiAlCr,1.1,42.7,311,5.3,44.44653465
VTiAlTaNb,1.25,56.1,301,0.8,79.92885972
VTiZrNb,1.5,67.6,311,0.05,70.73472
VZrHfNb,1,,,,103.39047
Zr.5Nb.5N.34,1,,,,72.25930448
Zr.7Nb.3N.33,1.1,,,,72.44430451
Zr.924Nb.024Ti.052,2.2,,800,0.23,89.00981312
Zr.927Nb.024V.049,2.7,,800,0.2,89.29053462
Zr.935Nb.024Ni.041,2.6,,800,0.19,89.93062252
Zr.94V.06,2.1,,,,88.80705
Zr.96Mo.04,2,,,,91.41264
Zr.96Sn.04,1.9,,,,92.32344
Zr.975Nb.025,2.2,219,800,0.2,91.2660595
Zr.977Ni.023,2.4,,,,90.4757962
Zr.97Cr.03,2.1,,,,90.047163
Zr0.2Ti0.2Ni0.2Cr0.2Mn0.2,1.66,,50,,60.943709
Zr0.45Hf0.55,0.9,142,657,0.007,139.2203
Zr0.82Nb0.18,2,,,,91.5268284
Zr0.88Nb0.12,1.9,,800,0.21,91.4258856
Zr0.975Nb0.025,2.2,219,800,0.2,91.2660595
ZrN.28,1.2,,,,74.33271563
ZrTiVAl,1.4,,200,,54.25350965
ZrTiVCrFeNi,1.81,,,,59.42783333
ZrTiVFe,1.67,,200,,61.469375
ZrTiVNiCrFe,1.6,,25,,59.42783333
